Repository: CESTIS-Technical-Services-Limited/C.E.S.T.I.S-Train

# CESTIS Training LMS + MegaData

> **Running the Centre day to day — backups, the weekly health check, the monthly USB copy, the
> yearly chores, and what to do when something goes wrong:**
> [`docs/RUNNING-THE-CENTRE.md`](docs/RUNNING-THE-CENTRE.md). Start there.

The Centre's static-page LMS (GitHub Pages, consumer-Gmail Drive — decision D1: strictly
zero-cost infrastructure) plus **MegaData**, a canonical append-only data layer designed to
replace per-page storage silos. **MegaData is built but not in use:** no broker is deployed, so
every page runs in its *legacy* mode, where records are kept on each device and synced to the

File: Offline System/study-kits/welding-fabrication-level-3/memcor0042b.json (part 1 of 3)
{
  "format": "cestis-study-kit",
  "version": 1,
  "status": "to-check",
  "written": "2026-11-07",
  "programme": "Welding & Fabrication",
  "qualification": {
    "id": "QUAL-WEL-L3",
    "title": "WELDING LEVEL 3",
    "code": "MEM30215"
  },
  "level": 3,
  "unit": {
    "code": "MEMCOR0042B",
    "title": "Interpret standard specifications and manuals"
  },
  "summary": "This unit teaches you to find, read and apply the documents that control fabrication work: standards and codes, job specifications, drawings, welding procedures, material certificates, equipment manuals, data sheets and safety data sheets. You will learn to check that every document is the current issue, to pick out firm requirements, tolerances and acceptance limits, and to settle conflicts and unclear wording through the right people. You will also use manuals and data sheets to set up, maintain and fault-find equipment, plan painting and storage, and brief your team.",
  "sections": [
    {
      "title": "Unit overview",
      "blocks": [
        {
          "p": "This unit is part of the Welding Level 3 qualification (MEM30215). At Level 3 you do more than follow instructions: you read the documents behind a job, check that they are current and that they agree with each other, apply their requirements and limits, and explain them to the people you lead."
        },
        {
          "p": "Every steel job is controlled by paper (or screen) as well as by skill. A stair tower for a hotel, a platform at a water-treatment works or a set of school gates comes with a **specification**, **drawings**, a **welding procedure**, **certificates** for the steel, **data sheets** for the consumables and paint, and the **manuals** for the machines used. A mistake in reading any one of them can mean the wrong steel, the wrong weld size, a weld that fails inspection, or a machine that is damaged or unsafe."
        },
        {
          "p": "**Who it is for:** Level 3 trainees and welders who lead a small team, plan work, check materials and inspect welds, in a training centre, a fabrication shop or on site."
        },
        {
          "table": {
            "head": [
              "What you must be able to do",
              "What this means in the workshop"
            ],
            "rows": [
              [
                "Find the right documents",
                "Know which standard, specification, drawing, procedure, manual or data sheet controls each part of a job, and get the current issue of each."
              ],
              [
                "Check that documents are current",
                "Compare revisions with the document register, work only from controlled or approved copies, and withdraw superseded copies."
              ],
              [
                "Read and interpret requirements",
                "Pick out the firm requirements (\"shall\"), the advice (\"should\"), the tolerances and the acceptance limits, and use the meanings the document itself defines."
              ],
              [
                "Deal with conflicts and unclear wording",
                "Apply the contract's order of priority, raise written queries, and never guess or pick the easier meaning."
              ],
              [
                "Check materials and consumables",
                "Match steel, bolts and consumables to the specification using certificates, markings and data sheets, and keep traceability through cutting and welding."
              ],
              [
                "Apply procedures and inspection requirements",
                "Work to the welding procedure specification (WPS), use welders qualified for the work, inspect against the acceptance limits and record the results."
              ],
              [
                "Use equipment manuals",
                "Have machines connected by an electrician to the manual's figures, then set up, maintain and fault-find them as the maker says."
              ],
              [
                "Use data sheets, SDS and labels",
                "Plan painting, storage and safe handling from data sheets, safety data sheets (SDS) and product labels."
              ],
              [
                "Brief and supervise others",
                "Turn what the documents require into clear instructions, and check that the team follows them."
              ],
              [
                "Record and report",
                "Keep query logs, inspection and traceability records, and report errors found in documents."
              ]
            ]
          }
        },
        {
          "h": "How you will be assessed"
        },
        {
          "ul": [
            "A **multiple-choice theory paper** on kinds of documents, document control, conflicts, acceptance criteria, materials and certificates, consumables, procedures and qualifications, inspection, manuals, rating plates, data sheets and labels.",
            "A **written paper**: short answers that need exact terms (for example superseded, concession, heat number, essential variables, duty cycle, normative references) and longer answers in full sentences.",
            "**Practical tasks**: reviewing a specification pack with planted problems, checking plates against their certificates and inspecting sample welds with gauges; and setting up, maintaining and fault-finding a MIG machine from its manual, then writing a work instruction."
          ]
        },
        {
          "note": "At Level 3 the examiner wants the reason as well as the answer: why the old revision must go, why the stricter rule wins, why a grade cannot be swapped. Learn the reasons as you read.",
          "label": "Tip"
        }
      ]
    },
    {
      "title": "Kinds of technical documents",
      "blocks": [
        {
          "p": "Each document on a job has a different author, a different purpose and a different weight. Before you can apply one, you must know what kind it is."
        },
        {
          "table": {
            "head": [
              "Document",
              "Who writes it",
              "What it covers",
              "How binding it is"
            ],
            "rows": [
              [
                "Standard (for example ISO, BS EN, ASTM, AWS, or a Jamaican Standard)",
                "A standards body, through a committee of experts",
                "General agreed rules: material grades, test methods, weld quality, symbols, safety of equipment",
                "Binding on a job only when a contract, a specification or a law calls it up"
              ],
              [
                "Code (for example a structural welding code or a building code)",
                "A standards body or professional society; a building code is made law by the government",
                "A full set of rules for one kind of work, such as welded steel structures or pressure vessels",
                "Binding when the contract or the law names it"
              ],
              [
                "Job specification",
                "The client's engineer or designer, for this one job",
                "What this job must meet: materials, sizes, workmanship, inspection, painting; it names the standards that apply",
                "Binding under the contract"
              ],
              [
                "Drawing",
                "The designer or draughtsperson",
                "Shapes, sizes, tolerances, weld symbols, materials list and revision",
                "Binding under the contract, together with the specification"
              ],
              [
                "Welding procedure specification (WPS)",
                "The fabricator, backed by a test (the procedure qualification record)",
                "The exact process, consumables, settings, joint details and temperatures for a weld",
                "Must be followed by the welder for every weld it covers"
              ],
              [
                "Maker's manual",
                "The maker of a machine, tool or product",
                "Safe installation, use, maintenance, fault-finding and parts",
                "Needed for safe use and to keep the warranty; site rules and safety law expect it to be followed"
              ],
              [
                "Technical data sheet",
                "The maker of a consumable, paint or other product",
                "Properties, settings, mixing, application, storage and limits",
                "Followed as the maker's instructions; the specification often names the product"
              ],
              [
                "Safety data sheet (SDS)",
                "The maker or supplier of a hazardous product",
                "Hazards, safe handling and storage, PPE, first aid, fire-fighting, spills and disposal",
                "Must be available to users and followed"
              ],
              [
                "Certificates and records",
                "Steel mill, test house, inspector or calibration laboratory",
                "Proof that materials, welders, procedures and instruments meet requirements",
                "The evidence the job needs; checked before the item or person is used"
              ]
            ]
          }
        },
        {
          "h": "Where standards come from"
        },
        {
          "ul": [
            "**International:** ISO (most subjects) and IEC (electrical equipment, including welding power sources).",
            "**European and British:** EN standards, published in the UK as BS EN. Steel grades such as S275 and S355 come from these.",
            "**American:** ASTM (materials such as A36 steel), AWS (welding: codes, consumable classifications, symbols), ASME (boilers, pressure vessels and pipework) and ANSI.",
            "**Jamaican:** the **Bureau of Standards Jamaica (BSJ)** is the national standards body. It publishes Jamaican Standards and adopts many international ones."
          ]
        },
        {
          "note": "Jamaican jobs often name an American or an international standard, because the designer, the client or the money comes from abroad, or because there is no Jamaican standard for that work. The job specification tells you which standards apply. If it does not, ask before work starts; do not choose one yourself.",
          "label": "Jamaica"
        },
        {
          "h": "How the documents for one weld fit together"
        },
        {
          "flow": [
            "The specification names the code and the acceptance limits",
            "The code sets the rules for procedures, welders and inspection",
            "The fabricator writes a WPS and proves it with a test weld (PQR)",
            "Each welder is tested and qualified for the work (welder qualification record)",
            "The welder makes the weld to the WPS, with materials that match their certificates",
            "The inspector checks the weld against the acceptance limits and records the result"
          ]
        },
        {
          "p": "The higher documents say **what** is required; the lower ones say **how** it will be done. If a lower document (such as a WPS) does not meet a higher one (such as the specification), the lower one must be changed and approved, not ignored."
        },
        {
          "h": "Which document answers which question"
        },
        {
          "table": {
            "head": [
              "Your question",
              "Where to look first"
            ],
            "rows": [
              [
                "What grade and size of steel?",
                "The drawing's materials list and the specification"
              ],
              [
                "What size and type of weld?",
                "The drawing (weld symbols and notes) and the specification"
              ],
              [
                "Which process, electrode or wire, current and preheat?",
                "The WPS"
              ],
              [
                "Is this welder allowed to make this weld?",
                "The welder qualification record, compared with the WPS and position"
              ],
              [
                "Is this plate the steel we ordered?",
                "The markings on the steel and its mill certificate"
              ],
              [
                "How do I set up, maintain or fix this machine?",
                "The maker's manual: set-up, maintenance and troubleshooting sections"
              ],
              [
                "What PPE and ventilation does this thinner need?",
                "The SDS, section 8"
              ]
            ]
          }
        },
        {
          "note": "A standard is general; a specification is about this job. A WPS tells the welder how to weld; the acceptance criteria say what is good enough. A manual tells you how to use the machine safely.",
          "label": "Remember"
        }
      ]
    },
    {
      "title": "Reading a standard or specification",
      "blocks": [
        {
          "p": "Standards and specifications follow a set pattern. Once you know the pattern you can find what you need quickly and you will not miss the parts that change its meaning."
        },
        {
          "table": {
            "head": [
              "Part",
              "What it tells you",
              "Why it matters"
            ],
            "rows": [
              [
                "Title, number, edition or revision, date",
                "Which document and which issue",
                "You must use the issue the contract names, or else the current one"
              ],
              [
                "Foreword or introduction",
                "Background, and what changed from the last edition",
                "Warns you of changes you might not expect"
              ],
              [
                "Scope",
                "What the document covers and what it does not: processes, materials, thicknesses, kinds of work",
                "Read it first. A standard used outside its scope proves nothing"
              ],
              [
                "Normative references",
                "Other documents that must be used with this one, as if their requirements were written into it",
                "You need those documents too. A dated reference (with a year) means that edition only; an undated one means the latest edition"
              ],
              [
                "Terms and definitions",
                "The exact meaning of words used in the document",
                "The document's own definition wins over shop habit or the dictionary"
              ],
              [
                "Requirements (the main clauses)",
                "What must be done, often with figures",
                "The heart of the document"
              ],
              [
                "Tables and figures",
                "Values, limits, joint shapes",
                "Read the units and the notes under each table"
              ],
              [
                "Annexes",
                "Extra material at the back. A **normative** annex is part of the requirements; an **informative** annex is guidance only",
                "Check which kind it is before you rely on it"
              ]
            ]
          }
        },
        {
          "h": "The words that set the strength of a requirement"
        },
        {
          "table": {
            "head": [
              "Word",
              "Meaning",
              "Example"
            ],
            "rows": [
              [
                "shall",
                "A firm requirement: it must be done",
                "\"All welds shall be free of cracks.\""
              ],
              [
                "shall not",
                "It is forbidden",
                "\"Welding shall not be carried out on wet surfaces.\""
              ],
              [
                "should",
                "A recommendation: the expected or preferred way. Another way may be accepted, but only with a good reason and the agreement of the engineer",
                "\"Preheat should be checked with temperature-indicating crayons.\""
              ],
              [
                "may",
                "Permission: allowed, not required",
                "\"Back gouging may be done by grinding.\""
              ],
              [
                "can",
                "Possibility or ability: a statement of fact, not a requirement",
                "\"Undercut can be caused by too high a current.\""
              ]
            ]
          }
        },
        {
          "note": "When you brief the team, separate the \"shall\" requirements from the \"should\" advice. Treat a \"should\" as the method to use unless the engineer has agreed another one in writing. Never treat a \"shall\" as optional because it is inconvenient.",
          "label": "Tip"
        },
        {
          "h": "Tolerances"
        },
        {
          "p": "A **tolerance** is how far a size may vary from the size given. The two ends of the allowed range are the **limits**."
        },
        {
          "ul": [
            "\"250 ± 1.5\" allows 248.5 to 251.5 mm. A reading exactly on a limit is inside the tolerance.",
            "\"60 +0.5 / −0\" allows 60.0 to 60.5 mm: the tolerance can be on one side only.",
            "A **general tolerance** note (for example \"unless stated otherwise ±2 mm\") covers every size that has no tolerance of its own. A tolerance written on a particular size **overrides** the general note for that size.",
            "Tolerances for straightness, squareness and twist apply to the finished item, after welding, so plan for distortion before you weld.",
            "The general tolerance may sit in the title block, in a drawing note, in the specification or in a standard the specification calls up. Find it before you start."
          ]
        },
        {
          "h": "Units"
        },
        {
          "p": "Standards and data sheets from the USA often use inches, feet, pounds, psi, ksi and degrees Fahrenheit. Jamaican drawings are normally metric. **Convert once, write both values down, and have another person check them.** Never let each person convert as they go."
        },
        {
          "table": {
            "head": [
              "Imperial unit",
              "Metric equivalent"
            ],
            "rows": [
              [
                "1 inch",
                "25.4 mm exactly"
              ],
              [
                "1 foot",
                "304.8 mm"
              ],
              [
                "1 pound (lb)",
                "about 0.454 kg"
              ],
              [
                "1 psi",
                "about 6.9 kPa (1 bar is about 14.5 psi)"
              ],
              [
                "1 ksi (1000 psi)",
                "about 6.9 MPa"
              ],
              [
                "Degrees Fahrenheit to Celsius",
                "(°F − 32) × 5 ÷ 9"
              ]
            ]
          }
        },
        {
          "note": "1 MPa is the same as 1 N/mm². Steel and bolt strengths are given in either unit.",
          "label": "Remember"
        },
        {
          "h": "Reading data tables"
        },
        {
          "ul": [
            "Read the headings, the units and the notes under the table first.",
            "Find the row and column that fit your job exactly: material, thickness, position, wire or electrode size.",
            "Where the table gives a range, start near the middle and fine-tune on a test piece of the same material and thickness.",
            "If your job falls between two rows, use the rule the table's notes give (often the thicker plate or the safer value). If there is no rule, ask; never invent a value outside the table.",
            "Check that the table comes from the current issue and is for the product you actually have."
          ]
        }
      ]
    },
    {
      "title": "Document control, conflicts and queries",
      "blocks": [
        {
          "p": "A shop can hold the right specification and still get the job wrong if a team works from last month's revision. **Document control** makes sure that everyone works from the current issue, and that changes reach the people who need them."
        },
        {
          "table": {
            "head": [
              "Term",
              "Meaning"
            ],
            "rows": [
              [
                "Document register",
                "A list of every controlled document for a job or a shop: number, title, current revision and date, and who holds a copy"
              ],
              [
                "Revision",
                "An issue of a document, shown by a letter (A, B, C) or a number (0, 1, 2) with a date. Drawings show what changed with a revision cloud and a line in the revision table"
              ],
              [
                "Controlled copy",
                "A copy stamped and numbered and issued to a named holder, who is sent each new revision and hands back the old one"
              ],
              [
                "Uncontrolled copy",
                "A photocopy, printout or download that nobody tracks. It is marked \"uncontrolled\" or \"for information only\" and must be checked against the register before it is used"
              ],
              [
                "Superseded",
                "Replaced by a newer revision. It is withdrawn, or kept clearly stamped SUPERSEDED for the record"
              ],
              [
                "Transmittal",
                "The form sent with a new revision, listing what is sent; the holder signs to show it was received"
              ],
              [
                "Drawing status",
                "Only drawings marked for construction (for example \"approved for construction\") may be built from. \"Preliminary\", \"for comment\" or \"for tender\" drawings may not"
              ]
            ]
          }
        },
        {
          "h": "How a new revision is handled"
        },
        {
          "flow": [
            "The new revision is issued with a transmittal",
            "The person in charge of documents updates the register",
            "Each named holder receives a copy and signs the transmittal",
            "Old copies are collected and destroyed, or stamped SUPERSEDED; one marked original is kept for the record",
            "The team leader briefs the team on what changed and checks whether work already done is affected"
          ]
        },
        {
          "ul": [
            "An approved copy on the shop's computer system or tablet can be the controlled version. A photo or PDF passed round on a phone is not.",
            "A printout is uncontrolled from the moment it is printed, unless it is stamped and logged.",
            "Before each job, compare the revision on your copy with the register. It takes a minute and can save a week of rework."
          ]
        },
        {
          "h": "If you find an old copy in use"
        },
        {
          "ol": [
            "Stop the work that depends on it.",
            "Compare it with the register and get the current revision.",
            "Find out what changed, and whether any work done to the old copy is affected.",
            "Tell the supervisor and record what happened. Remove the old copy or mark it SUPERSEDED."
          ]
        },
        {
          "p": "If a new revision arrives part-way through a job, work already done to the old revision is not automatically wrong, but it is not automatically accepted either. Stop the affected work, tell the supervisor and get a **written** decision from the engineer or client: change it, carry on, or accept what has been done. A change of this kind may also change the price or the time (a **variation**)."
        },
        {
          "h": "When documents disagree"
        },
        {
          "p": "Most contracts give an **order of priority** (order of precedence) that says which document wins when two disagree. One common order is: the contract conditions, then the specification, then the drawings, then the standards called up. Every contract can set its own order, so read yours."
        },
        {
          "ul": [
            "A size written on the drawing beats a size measured off the drawing. **Never scale a drawing** to find a missing size: ask.",
            "A specific note or tolerance beats a general one.",
            "A document may settle the question itself: \"6 mm unless a larger size is shown on the drawings\" means a larger size on the drawing applies.",
            "For safety rules, the **stricter rule applies**. If the maker's manual asks for safety glasses and the Centre's rule asks for glasses and a face shield, wear both.",
            "Even when the order of priority tells you which document wins, tell the engineer so that the other document is corrected.",
            "If there is no order of priority, or the meaning is unclear, do not choose: raise a query."
          ]
        },
        {
          "h": "Raising a query"
        },
        {
          "flow": [
            "Read the whole section again, with the definitions, notes and the other documents",
            "If still unclear, stop only the work that depends on it and tell the supervisor",
            "Write the query: document number and revision, the clause or detail, the exact words, the problem, and a proposed answer if you have one",
            "Enter it in the query log with a number and date, and send it to the engineer or client",
            "Carry on with work the query does not affect",
            "When the written answer comes, file it, mark the register or controlled copy, and brief the team",
            "If the answer changes the cost or time, the supervisor raises a variation"
          ]
        },
        {
          "table": {
            "head": [
              "Query log column",
              "Example entry"
            ],
            "rows": [
              [
                "Query number and date",
                "Q-07, 12 March"
              ],
              [
                "Documents and revisions",
                "Specification Rev C, welding section; drawing S-104 Rev B"
              ],
              [
                "The problem",
                "Drawing shows 5 mm fillets on the handrail brackets; specification says \"minimum fillet size 6 mm\""
              ],
              [
                "Proposed action",
                "Weld 6 mm and correct the drawing (specification has priority in this contract)"
              ],
              [
                "Sent to, answer and closing",
                "Project engineer, 12 March; 6 mm confirmed in writing 13 March; closed by team leader"
              ]
            ]
          }
        },
        {
          "h": "When work does not meet the specification"
        },
        {
          "table": {
            "head": [
              "Term",
              "Meaning"
            ],
            "rows": [
              [
                "Non-conformance",
                "Work, material or a document that does not meet a requirement"
              ],
              [
                "Non-conformance report (NCR)",
                "The written record of the problem, its cause and what will be done"
              ],
              [
                "Repair or rework",
                "Putting it right by an approved method, followed by inspection again"
              ],
              [
                "Concession",
                "Written permission from the client or engineer to accept something, as it is, that does not fully meet the specification"
              ],
              [
                "Deviation permit",
                "Written permission, given before the work is done, to depart from a requirement"
              ],
              [
                "Reject or scrap",
                "The item cannot be used"
              ],
              [
                "Variation (change order)",
                "A change to the job agreed with the client, usually with a change in price or time"
              ]
            ]
          }
        },
        {
          "note": "Only the client or the engineer named in the contract can grant a concession. A welder, a team leader or an inspector cannot \"let it go\", and a verbal \"it's fine\" is not a concession.",
          "label": "Remember"
        },
        {
          "h": "Reviewing a specification pack before work starts"
        },
        {
          "flow": [
            "Check every document listed is present and is the revision in the register",
            "Read the scopes to confirm the documents fit this job, its steel and its process",
            "Read the specification in full and mark the \"shall\" requirements: materials, weld sizes, acceptance limits, inspection, painting",
            "Cross-check the drawings, WPS, certificates and data sheets against the specification and against each other",
            "Check that the team's qualifications and the shop's equipment can meet the requirements",
            "Log each problem with the documents involved, a proposed action and who should decide",
            "Get written answers before the affected work starts, then brief the team"
          ]
        },
        {
          "p": "Problems often found in a pack: an out-of-date revision; a size or grade that differs between drawing and specification; a WPS for a different process, thickness or consumable; a plate whose heat number is not on any certificate; a welder whose qualification does not cover the position; mixed units; a paint system that differs from the specification."
        }
      ]
    },
    {
      "title": "Materials, certificates and fasteners",
      "blocks": [
        {
          "h": "Reading a steel grade"
        },
        {
          "p": "European structural steel grades look like **S355J2** or **S275JR**. Each part means something."
        },
        {
          "table": {
            "head": [
              "Part",
              "Meaning",
              "In S355J2"
            ],
            "rows": [
              [
                "S",
                "Structural steel",
                "S"
              ],
              [
                "The number",
                "Minimum **yield strength** in MPa (N/mm²) for the thinner plates (up to 16 mm). Thicker plate has a slightly lower minimum",
                "355 MPa"
              ],
              [
                "JR, J0, J2",
                "Impact toughness: tested (Charpy test) at +20 °C for JR, 0 °C for J0 and −20 °C for J2",
                "J2: tested at −20 °C"
              ],
              [
                "Extra letters (for example +N, +AR)",
                "The delivery condition, such as normalised or as-rolled",
                "As ordered"
              ]
            ]
          }
        },
        {
          "ul": [
            "Yield strength is the stress at which the steel starts to stretch permanently. Designers work from it, so a lower grade is weaker in use even if it looks the same.",
            "American grades are common in Jamaica too: **ASTM A36** has a minimum yield of 36 ksi (about 250 MPa); **ASTM A572 Grade 50** about 345 MPa.",
            "A lower grade must never replace a higher one. A higher grade may replace a lower one only with the engineer's approval: it may need a different WPS or preheat, and it may bend differently."
          ]
        },
        {
          "h": "Mill certificates"
        },
        {
          "p": "A **mill test certificate (MTC)**, also called a mill certificate or inspection certificate, comes from the steel maker. It shows: the maker; the **heat (cast) number**; the grade and the standard it meets; the sizes; the chemical analysis (carbon, manganese, silicon, phosphorus, sulphur and others); the test results (yield and tensile strength, elongation, impact energy); the delivery condition; the type of certificate; and a signature or stamp."
        },
        {
          "table": {
            "head": [
              "Certificate type (EN 10204, used worldwide)",
              "What it gives you"
            ],
            "rows": [
              [
                "Type 2.1",
                "A declaration that the product meets the order. No test results"
              ],
              [
                "Type 2.2",
                "A test report: results from the maker's routine tests on that kind of product, not on the actual items supplied"
              ],
              [
                "Type 3.1",
                "An inspection certificate: results of tests on the actual product supplied, signed by the maker's inspection department, which is independent of production"
              ],
              [
                "Type 3.2",
                "As 3.1, and also signed by the buyer's inspector or an independent third party"
              ]
            ]
          }
        },
        {
          "p": "The specification says which type is needed. Structural and pressure work usually asks for type 3.1 or 3.2. A lower type than the specification asks for is a non-conformance, even if the steel is the right grade."
        },
        {
          "h": "Checking a delivery"
        },
        {
          "flow": [
            "Compare the delivery note with the order: grades, sizes and quantities",
            "Find the identification on each piece: heat number, grade and size (stamped, stencilled, painted or on a tag)",
            "Match each piece to its certificate by heat number",
            "Check the certificate values meet the specification: grade, impact temperature, yield strength, thickness, certificate type",
            "Anything without a matching certificate, or with missing or wrong marks, is tagged and kept apart (quarantined) and reported, not used",
            "File the certificates with the job records"
          ]
        },
        {
          "h": "Traceability"
        },
        {
          "ul": [
            "Before a plate or length is cut, copy its heat number onto **every** part marked out on it, including the usable offcut, with a paint marker or a low-stress stamp as the specification allows.",
            "Keep a **traceability record**: each part mark against its heat number and certificate.",
            "During welding, the weld record adds the welder's identification and the consumable batch number.",
            "At handover, the job file links every part to its certificate, its welds and its inspection. This is how you can answer a question about the steel years later."
          ]
        },
        {
          "note": "An offcut without a heat number cannot be used on a traceable job. Mark it before you cut, not after.",
          "label": "Tip"
        },
        {
          "h": "Bolts and nuts: property class"
        },
        {
          "table": {
            "head": [
              "Bolt class",
              "Nominal tensile strength",
              "Nominal yield strength",
              "Typical use"
            ],
            "rows": [
              [
                "4.6",
                "400 MPa",
                "240 MPa",
                "Light, non-structural fixings"
              ],
              [
                "8.8",
                "800 MPa",
                "640 MPa",
                "Most structural connections"
              ],
              [
                "10.9",
                "1000 MPa",
                "900 MPa",
                "High-strength connections"
              ]
            ]
          }
        },
        {
          "ul": [
            "Read a class like this: the first number × 100 is the tensile strength in MPa; the first number × the second number × 10 is the yield strength in MPa (8 × 8 × 10 = 640).",
            "The class is stamped on the bolt head. The **nut** has its own class (for example 8 or 10) and must match the bolt: class 8 nuts for 8.8 bolts, class 10 nuts for 10.9 bolts, unless the specification says otherwise.",
            "Imported American bolts may be marked with lines on the head instead: three lines for SAE grade 5, six lines for grade 8.",
            "Never use a lower class, mix classes in one connection, or re-use high-strength bolts that have already been fully tightened unless the specification allows it. Use the washers the specification gives."
          ]
        },
        {
          "h": "Tightening to a manual or specification value"
        },
        {
          "p": "When a manual or specification gives a **torque** (in N·m), use a torque wrench that is in calibration, set to that value. Too little torque lets parts work loose; too much can stretch, strip or snap the bolt. Check whether the figure is for dry or lubricated threads, tighten in the order the manual shows (often a criss-cross pattern), and mark each bolt once it is tightened so that none is missed."
        }
      ]
    },
    {
      "title": "Consumables, procedures and welder qualifications",
      "blocks": [
        {
          "h": "Reading consumable classifications"
        },
        {
          "p": "Electrodes and wires are named by a classification, often the American (AWS) one. The classification, not the brand, is what the WPS and specification call for."
        },
        {
          "table": {
            "head": [
              "Classification",
              "Process",
              "What it tells you"
            ],
            "rows": [
              [
                "E7018",
                "MMAW electrode",
                "E = electrode; 70 = minimum tensile strength 70 ksi (about 480 MPa); 1 = all positions; 8 = low-hydrogen (basic) coating with iron powder, AC or DC+"
              ],
              [
                "E6013",
                "MMAW electrode",
                "60 ksi (about 414 MPa); all positions; rutile coating; AC or DC"
              ],
              [
                "ER70S-6",
                "Solid wire for MIG/MAG (GMAW), also used as a TIG filler rod",
                "ER = electrode or rod; 70 ksi; S = solid; 6 = more manganese and silicon to clean (deoxidise) the weld, good on steel with some mill scale"
              ],
              [
                "E71T-1C or E71T-1M",
                "Gas-shielded flux-cored wire (FCAW)",
                "E = electrode; 7 = 70 ksi; 1 = all positions (0 would mean flat and horizontal only); T = tubular, flux-cored; 1 = its type; C = carbon dioxide (CO₂) shielding gas, M = mixed argon and CO₂"
              ],
              [
                "ER308L",
                "Stainless steel wire or rod",
                "For 304 and 304L stainless; L = low carbon"
              ],
              [
                "ER4043, ER5356",
                "Aluminium wire or rod",
                "4043 contains silicon; 5356 contains magnesium"
              ]
            ]
          }
        },
        {
          "ul": [
            "Solid wire and flux-cored wire belong to different processes (GMAW and FCAW). Swapping one for the other changes the process, so it needs a WPS for the new process.",
            "A change of classification is an essential variable in most codes (see below), even when the size and the reel look the same.",
            "Keep the consumable **batch number** from the packet when the job needs traceability."
          ]
        },
        {
          "h": "Consumable data sheets"
        },
        {
          "p": "The data sheet gives the current or wire-feed and voltage ranges, polarity, shielding gas and flow, positions, typical weld properties, and the **storage and handling** rules."
        },
        {
          "ul": [
