Repository: CESTIS-Technical-Services-Limited/C.E.S.T.I.S-Train

# CESTIS Training LMS + MegaData

> **Running the Centre day to day — backups, the weekly health check, the monthly USB copy, the
> yearly chores, and what to do when something goes wrong:**
> [`docs/RUNNING-THE-CENTRE.md`](docs/RUNNING-THE-CENTRE.md). Start there.

The Centre's static-page LMS (GitHub Pages, consumer-Gmail Drive — decision D1: strictly
zero-cost infrastructure) plus **MegaData**, a canonical append-only data layer designed to
replace per-page storage silos. **MegaData is built but not in use:** no broker is deployed, so
every page runs in its *legacy* mode, where records are kept on each device and synced to the

File: Offline System/study-kits/welding-fabrication-level-3/memcor0083b.json (part 1 of 2)
{
  "format": "cestis-study-kit",
  "version": 1,
  "status": "to-check",
  "written": "2026-11-07",
  "programme": "Welding & Fabrication",
  "qualification": {
    "id": "QUAL-WEL-L3",
    "title": "WELDING LEVEL 3",
    "code": "MEM30215"
  },
  "level": 3,
  "unit": {
    "code": "MEMCOR0083B",
    "title": "Estimate projects"
  },
  "summary": "This Level 3 unit teaches you to estimate and price fabrication and welding jobs. You will gather the information and visit the site, take off quantities and plan cutting from stock lengths, estimate labour, consumables and other direct costs, add overheads, contingency and profit, and show GCT correctly. You will also write and present a professional quotation, handle variations, check estimates and review the real costs after the job.",
  "sections": [
    {
      "title": "Unit overview",
      "blocks": [
        {
          "p": "This unit is part of the Welding Level 3 qualification (MEM30215). An **estimate** works out what a job will cost and what to charge for it. A good estimate wins work at a price that pays every cost and leaves a fair profit. A careless one either loses the job to a competitor or wins it at a loss. In a small fabrication shop the estimator is often the owner or a senior welder, so Level 3 trainees are expected to measure, take off quantities, estimate labour and help build the price."
        },
        {
          "p": "You will price the kind of work Jamaican shops quote for every week: gates, grilles, railings, staircases, carports, tank stands, trailers and small structural frames. All money is in Jamaican dollars (J$); sizes are metric."
        },
        {
          "p": "**Who it is for:** Welding Level 3 trainees at HEART/NSTA Trust and other training centres, and welders and fabricators who price jobs or help their supervisor to price them."
        },
        {
          "table": {
            "head": [
              "What you must be able to do",
              "What this means in the workshop"
            ],
            "rows": [
              [
                "Gather the information",
                "Find out what the client wants; get or make a drawing; visit and measure the site; note access, fixings and hazards."
              ],
              [
                "Take off quantities",
                "List every material and amount from the drawing; write a cutting list; plan cutting from stock lengths; work out masses, areas and waste."
              ],
              [
                "Estimate labour",
                "Break the job into tasks, estimate the hours for each from records and experience, and price them at the right labour rate."
              ],
              [
                "Estimate other direct costs",
                "Consumables, hardware, finishes, subcontract work, transport and equipment hire."
              ],
              [
                "Build the price",
                "Add overheads, contingency and profit (mark-up or margin), then show GCT at the current rate."
              ],
              [
                "Write and present the quotation",
                "Set out the scope, price, exclusions, validity and terms clearly and professionally, and explain it to the client."
              ],
              [
                "Check, control and review",
                "Have the figures checked; price variations in writing; compare the actual costs with the estimate after the job."
              ]
            ]
          }
        },
        {
          "h": "How you will be assessed"
        },
        {
          "ul": [
            "A **multiple-choice theory paper** on estimates and quotations, quantities, calculations, labour, costs, pricing, risk, suppliers, checking, variations and professional practice.",
            "A **written paper** with short answers (many are calculations: masses, costs, mark-ups, deposits, areas) and longer answers in full sentences.",
            "**Two team practicals**: measuring a real door or window opening and taking off the materials for a grille or gate (sketch, cutting list, stock lengths, mass, hardware, paint); and pricing that job on an estimate sheet, writing the quotation and presenting it to a 'client' in a role play, including pricing a variation."
          ]
        },
        {
          "note": "Bring a calculator to every session and show your working. Most marks are lost on units (millimetres and metres, kilograms and tonnes) and on percentages worked from the wrong figure.",
          "label": "Tip"
        }
      ]
    },
    {
      "title": "Estimates, quotations and the estimating process",
      "blocks": [
        {
          "table": {
            "head": [
              "Term",
              "What it is",
              "Notes"
            ],
            "rows": [
              [
                "Estimate",
                "A reasoned forecast of what the job will cost and its likely price",
                "A guide: the final price may change when the details are known."
              ],
              [
                "Quotation (quote)",
                "A firm offer to do the stated work for the stated price, open for a stated time",
                "Once the client accepts it in time, both sides are bound by it."
              ],
              [
                "Tender",
                "A formal bid, usually in competition, on the client's own forms and rules",
                "Used by public bodies and large clients; late or incomplete tenders are rejected."
              ],
              [
                "Budget or 'ballpark' price",
                "A rough figure given early, before drawings and measurements",
                "Say clearly that it is not a quotation."
              ]
            ]
          }
        },
        {
          "h": "From enquiry to quotation"
        },
        {
          "flow": [
            "Take the enquiry: what the client wants, sizes, finish, budget and when it is needed",
            "Visit the site: measure, check fixings, access and hazards, take photos",
            "Make or check a drawing and agree it with the client",
            "Take off quantities and write the cutting list",
            "Get prices from suppliers and subcontractors",
            "Estimate the labour hours, task by task",
            "Add consumables, hardware, finishes, transport and hire",
            "Add overheads, contingency and profit; then GCT",
            "Have a second person check the figures",
            "Write the quotation, send or present it, and follow it up"
          ]
        },
        {
          "h": "Information you need"
        },
        {
          "ul": [
            "**Drawings and specification:** sizes, sections, material grade, finish (paint, galvanising, stainless steel), welding and fixing details.",
            "**Quantities:** how many of each item.",
            "**Site details:** what the job is fixed to, access for delivery, power on site, working at height, working hours allowed.",
            "**Dates:** when the client needs it, and any time the site is closed.",
            "**Who supplies what:** for example who builds the concrete footings, who wires an automatic gate motor."
          ]
        },
        {
          "h": "The site visit"
        },
        {
          "table": {
            "head": [
              "Check",
              "Why it matters"
            ],
            "rows": [
              [
                "Measure each opening at the top, middle and bottom, and both sides; check the diagonals",
                "Openings are rarely square; the smallest size decides whether the job fits."
              ],
              [
                "Wall, floor and ground type",
                "Decides the fixings (expansion bolts, chemical anchors, cast-in plates, footings) and their cost."
              ],
              [
                "Access for delivery and lifting",
                "A narrow lane, steps or a steep road may need a smaller truck, more trips, extra hands or a crane."
              ],
              [
                "Power on site",
                "No power means a generator for site welding and drilling."
              ],
              [
                "Hazards",
                "Overhead lines, working at height, fragile roofs, traffic, the public: each needs a control, and some cost money."
              ],
              [
                "Exposure",
                "Sea air and salt spray near the coast attack steel fast; the finish may need to be galvanising or a better paint system."
              ],
              [
                "Photos with a tape in view",
                "A record of the conditions and sizes for the estimator and the team."
              ]
            ]
          }
        },
        {
          "note": "Most structural steel used in Jamaica is imported and its price follows world prices and the exchange rate with the US dollar. Prices can move between the day you quote and the day you buy. The hurricane season (1 June to 30 November) and the heavy rains can also delay site work. A good estimate allows for both.",
          "label": "Jamaica"
        }
      ]
    },
    {
      "title": "Quantities: take-off, cutting lists and stock lengths",
      "blocks": [
        {
          "h": "Reading sizes from drawings"
        },
        {
          "ul": [
            "Always use the **written dimensions**. Measure from the drawing only when a size is missing, and then confirm it with the client or designer.",
            "On a scale drawing, real size = drawing size × the scale number. At 1:20, a frame drawn 62 mm long is 62 × 20 = **1240 mm** long.",
            "Keep units the same through every calculation: work lengths in metres for pricing, and in millimetres for cutting lists."
          ]
        },
        {
          "h": "Quantity take-off"
        },
        {
          "p": "A **quantity take-off** is a list of every material and how much of it the job needs, taken from the drawings. Group it by type: each steel section by size (total length), plate by thickness (area or number of sheets), hardware by count, finishes by area, fixings by count."
        },
        {
          "h": "Cutting list"
        },
        {
          "table": {
            "head": [
              "Part mark",
              "Section",
              "Cut length (mm)",
              "Number",
              "Notes"
            ],
            "rows": [
              [
                "S1",
                "40 × 40 × 2.5 square tube",
                "1900",
                "2",
                "Gate stiles, square ends"
              ],
              [
                "R1",
                "40 × 40 × 2.5 square tube",
                "1050",
                "3",
                "Rails, fitted between the stiles"
              ],
              [
                "B1",
                "16 mm square bar",
                "1800",
                "9",
                "Infill bars"
              ]
            ]
          }
        },
        {
          "h": "Planning cuts from stock lengths"
        },
        {
          "p": "Steel sections usually come in fixed stock lengths, often 6 m (about 20 ft); check with the supplier. Sheet often comes as 2440 mm × 1220 mm (8 ft × 4 ft). You must buy whole lengths and sheets, so plan the cutting before you count what to buy."
        },
        {
          "flow": [
            "List the pieces, longest first",
            "Fit pieces into each stock length, allowing a saw cut (about 3 mm) for each piece",
            "Start a new length when the next piece will not fit",
            "Note the offcuts; keep only those long enough to be used on another job",
            "Count the stock lengths and work out what is bought"
          ]
        },
        {
          "p": "Example: the stiles and rails above in 6 m lengths. Length 1: 1900 + 1900 + 1050 + 1050 = 5900 mm, plus 4 cuts × 3 mm = 5912 mm, leaving an 88 mm scrap end. Length 2: the third rail, 1050 mm, leaving a 4.94 m offcut. So **2 lengths (12 m)** are bought for 6.95 m of parts. Unless that offcut is really used on another job, the job carries the cost of both full lengths."
        },
        {
          "note": "Dividing the total length by the stock length gives only the least number of lengths possible. Pieces cannot be joined unless the drawing allows it, and every cut takes a few millimetres, so a cutting plan often needs one more length than the simple division says.",
          "label": "Remember"
        },
        {
          "h": "Waste allowance"
        },
        {
          "p": "A **waste allowance** is added to material quantities to cover offcuts too short to use, cutting losses, mistakes and damaged material. Where you have made a full cutting plan, the offcuts are already counted and only a small allowance is needed. Without a plan, many shops add about 5 to 10% for sections, and more for plate cut into shapes. The business's own past jobs are the best guide."
        },
        {
          "p": "Adding a percentage: new amount = amount × (1 + percentage ÷ 100). J$64,000 of steel with 8% waste: 64,000 × 1.08 = **J$69,120**."
        },
        {
          "h": "Mass of steel"
        },
        {
          "p": "Steel has a density of about **7850 kg per cubic metre**. Mass matters because steel is often priced by the kilogram or tonne, galvanisers charge by the kilogram, and transport and lifting depend on it."
        },
        {
          "ul": [
            "**Plate:** mass (kg) = length (m) × width (m) × thickness (mm) × 7.85. A plate 1.5 m × 1.0 m × 8 mm = 1.5 × 1.0 × 8 × 7.85 = **94.2 kg**.",
            "**Sections:** use the supplier's section table, which gives the mass in **kg/m** (kilograms per metre). Mass = total length × kg/m.",
            "**Working it out yourself:** kg/m = cross-section area (mm²) × 0.00785. Flat bar 50 × 6 mm: 300 mm² × 0.00785 = 2.36 kg/m. Square bar 12 mm: 144 mm² × 0.00785 = 1.13 kg/m. Round bar 16 mm: π × 8² = 201 mm², so 1.58 kg/m.",
            "1 tonne (t) = 1000 kg."
          ]
        },
        {
          "h": "Areas for paint and finishes"
        },
        {
          "ul": [
            "Sheet and plate: length × width for each side painted. A sheet painted on both sides has twice its area to cover.",
            "Tube and bar: outside perimeter × length. 40 mm square tube has a perimeter of 0.16 m, so each metre has 0.16 m² of surface.",
            "Paint needed (litres) = area × number of coats ÷ the spreading rate on the tin (m² per litre), plus an allowance for losses (larger for spraying than for brushing)."
          ]
        },
        {
          "p": "Example: 20 m² to be painted with 2 coats at 10 m² per litre, with 15% for losses: 20 × 2 ÷ 10 = 4 litres; 4 × 1.15 = 4.6 litres. Round up to whole tins: one gallon (about 3.8 L) and one quart (about 0.95 L) give 4.7 litres."
        },
        {
          "h": "Circles"
        },
        {
          "ul": [
            "Circumference = π × diameter. A ring of 750 mm diameter needs 3.142 × 750 = 2357 mm of bar on its centre line.",
            "Area of a circle = π × radius². A round plate 800 mm across has an area of 3.142 × 0.4² = 0.503 m²."
          ]
        }
      ]
    },
    {
      "title": "Labour and time",
      "blocks": [
        {
          "p": "Labour is often the biggest cost on a fabrication job and the hardest to estimate. The best method is to **break the job into tasks** and estimate each one, then add them up."
        },
        {
          "table": {
            "head": [
              "Task (pair of driveway gates)",
              "People",
              "Hours each",
              "Person-hours"
            ],
            "rows": [
              [
                "Read the drawing and set out",
                "1",
                "1.5",
                "1.5"
              ],
              [
                "Mark and cut",
                "1",
                "5",
                "5"
              ],
              [
                "Fit and tack",
                "1",
                "6",
                "6"
              ],
              [
                "Weld",
                "1",
                "8",
                "8"
              ],
              [
                "Grind and clean",
                "1",
                "4",
                "4"
              ],
              [
                "Prime and paint",
                "1",
                "6",
                "6"
              ],
              [
                "Load and transport",
                "2",
                "2",
                "4"
              ],
              [
                "Fix on site",
                "2",
                "5",
                "10"
              ]
            ]
          }
        },
        {
          "p": "The person-hours add up to **44.5**. At a labour rate of J$1,400 an hour: 44.5 × 1,400 = **J$62,300**. A **person-hour** is one person working for one hour: two people working five hours is 10 person-hours, even though the job takes five hours on the clock."
        },
        {
          "h": "Where the hours come from"
        },
        {
          "ul": [
            "**Records of past jobs:** time sheets from similar jobs show how long the work really took. They are the most reliable source.",
            "**Standard times or rates** the shop uses: for example minutes per metre of weld, per cut or per hole.",
            "**Experience,** checked against the records.",
            "A **sense check**: compare the total with a similar job, or with a rate per kilogram or per metre from past jobs."
          ]
        },
        {
          "h": "Welding is only part of the time"
        },
        {
          "p": "A welder's arc is on for only part of the day. The rest goes on handling, fitting, chipping slag, changing electrodes, grinding, moving the work and checking. The share of time the arc is actually on (the **operating factor**) is often only about 20 to 30% for stick welding and somewhat higher for MIG; it varies with the job and the shop."
        },
        {
          "p": "Example: 18 m of fillet weld at a travel speed of about 0.15 m a minute is 18 ÷ 0.15 = 120 minutes (2 hours) of arc time. With an operating factor of 25%, the welder needs about 2 ÷ 0.25 = **8 hours**. If only the 2 hours of arc time were priced, the job would lose money."
        },
        {
          "note": "Do not forget: setting out, handling heavy parts, machine set-up, cleaning up, inspection, loading, travelling to site, fixing, and making good after fixing. These are the hours most often left out.",
          "label": "Remember"
        },
        {
          "h": "The labour rate"
        },
        {
          "p": "The labour rate charged must cover more than the basic hourly wage. It must also cover the employer's statutory payroll contributions (such as NIS, NHT, Education Tax and the HEART/NSTA Trust contribution), holiday and sick pay, and time that cannot be charged to any job. Some shops also put a share of overheads into one 'charge-out rate'; others add overheads separately. Either way works, as long as the overheads are counted once and only once."
        },
        {
          "h": "Site factors"
        },
        {
          "ul": [
            "Heat: hard work in the midday sun is slower, and the team needs rest breaks and water.",
            "Rain and the hurricane season can stop site work.",
            "Access, working at height and work around occupied homes, schools or hotels are slower than workshop work.",
            "Travel time to and from site is paid time."
          ]
        }
      ]
    },
    {
      "title": "Consumables, equipment and other direct costs",
      "blocks": [
        {
          "h": "Weld metal and electrodes or wire"
        },
        {
          "flow": [
            "List the welds from the drawing by type and size, and add up the length of each",
            "Work out the cross-section of each weld: for an equal-leg fillet with a flat face it is leg × leg ÷ 2",
            "Volume = cross-section × length; mass = volume × 7.85 g per cm³",
            "Divide by the deposit efficiency to get the mass of electrode or wire to buy",
            "Round up to whole packets or spools"
          ]
        },
        {
          "p": "Example: 40 m of 4 mm fillet. Cross-section = 4 × 4 ÷ 2 = 8 mm². Volume = 8 × 40 000 mm = 320 000 mm³ = 320 cm³. Mass = 320 × 7.85 = 2512 g, about **2.5 kg of weld metal**. Real welds are a little convex, so add a small allowance."
        },
        {
          "table": {
            "head": [
              "Process",
              "Typical deposit efficiency",
              "Why"
            ],
            "rows": [
              [
                "MMAW (stick)",
                "About 55 to 65%",
                "Stubs thrown away, flux turned into slag, spatter"
              ],
              [
                "MIG/MAG with solid wire",
                "About 90 to 95%",
                "Mainly spatter"
              ],
              [
                "Flux-cored wire",
                "About 80 to 85%",
                "Slag and spatter"
              ]
            ]
          }
        },
        {
          "p": "For the 2.5 kg above: with stick electrodes at about 60%, 2.5 ÷ 0.6 = 4.2 kg, so one 5 kg packet. With MIG wire at about 90%, 2.5 ÷ 0.9 = 2.8 kg."
        },
        {
          "note": "These efficiencies are typical figures; electrode makers and the shop's own records give better ones. Always price whole packets or spools, and remember that opened low-hydrogen electrodes that are not kept dry are wasted.",
          "label": "Tip"
        },
        {
          "h": "Shielding gas"
        },
        {
          "p": "Gas used = flow rate × arc time. At 14 litres a minute for 3 hours (180 minutes) of arc time: 14 × 180 = 2520 litres, plus an allowance for purging and leaks. Find how many litres your cylinder holds (on its label or from the supplier), and price the share used or the cylinder rental, as the shop does. Another way is a cost per arc hour from past jobs."
        },
        {
          "h": "Other consumables"
        },
        {
          "ul": [
            "Grinding, flap and cutting discs, wire brushes, drill bits, saw blades, oxy-fuel gases, marking materials.",
            "These are priced from past jobs (for example discs per metre of weld or per tonne of steel) or as a small percentage of labour."
          ]
        },
        {
          "h": "Hardware, finishes and subcontract work"
        },
        {
          "ul": [
            "**Hardware:** hinges, drop bolts, locks, latches, rollers and tracks, bolts and anchors. Count each item from the drawing.",
            "**Finishes:** primer, paint and thinners from the area; or hot-dip galvanising, which galvanisers usually price by the kilogram.",
            "**Subcontract work** such as galvanising, machining, powder coating, concrete footings or electrical work: get the subcontractor's written price, then add the cost of handling, transport both ways, the time it adds to the job, and the business's mark-up if it carries the risk."
          ]
        },
        {
          "note": "Hot-dip galvanising needs vent and drain holes in closed hollow sections, so zinc can flow in and out and trapped air cannot burst the section. Allow for drilling them, and for the steel being away for some days.",
          "label": "Tip"
        },
        {
          "h": "Transport and equipment hire"
        },
        {
          "ul": [
            "**Transport:** truck hire or vehicle costs, fuel, the number of trips, loading and unloading time.",
            "**Equipment hire:** crane, scaffold, mobile work platform, generator. Price the whole hire: delivery and collection, the operator, the minimum hire period and any standing time."
          ]
        },
        {
          "h": "The costs most often forgotten"
        },
        {
          "ul": [
            "Transport and fixing on site, with the fixings (bolts, anchors, concrete)",
            "Making good after fixing (filling holes, touching up paint)",
            "Removing and disposing of old work",
            "Hardware and finishes",
            "Subcontract handling and delays",
            "Travel time and site set-up"
          ]
        }
      ]
    },
    {
      "title": "Overheads, contingency, profit and GCT",
      "blocks": [
        {
          "h": "Direct costs and overheads"
        },
        {
          "table": {
            "head": [
              "Type of cost",
              "Meaning",
              "Workshop examples"
            ],
            "rows": [
              [
                "Direct costs",
                "Costs that belong to this one job and would not be spent without it",
                "Steel, hardware and paint for this gate; the hours worked on it; electrodes and discs used on it; transport and crane hire for it"
              ],
              [
                "Overheads (indirect costs)",
                "Running costs of the business, shared by all jobs",
                "Workshop rent, JPS electricity, water, insurance, phone and internet, office costs, vehicle costs not charged to a job, wear of machines, the owner's admin time"
              ]
            ]
          }
        },
        {
          "p": "A share of the overheads is added to every job. A common way is an **overhead rate per labour hour**: yearly overheads ÷ yearly productive hours. Example: overheads of J$3,600,000 a year; four workers each with about 1,500 productive hours a year give 6,000 hours; 3,600,000 ÷ 6,000 = **J$600 per hour**. A job of 44.5 hours then carries 44.5 × 600 = J$26,700 of overheads. Other shops add overheads as a percentage of direct costs."
        },
        {
          "h": "Contingency"
        },
        {
          "p": "A **contingency** is an amount added to cover known risks that cannot be priced exactly: rotten fixings found when old grilles come out, a steel price rise, extra trips on a difficult site. It is set by how risky the job is, often a few per cent. It is not hidden profit; if the risk does not happen, the money is part of the job's result."
        },
        {
          "h": "Profit: mark-up and margin"
        },
        {
          "table": {
            "head": [
              "Point",
              "Mark-up",
              "Margin"
            ],
            "rows": [
              [
                "Meaning",
                "Profit as a percentage of the **cost**",
                "Profit as a percentage of the **selling price**"
              ],
              [
                "Formula",
                "Mark-up % = profit ÷ cost × 100",
                "Margin % = profit ÷ price × 100"
              ],
              [
                "Price from cost",
                "Price = cost × (1 + mark-up ÷ 100)",
                "Price = cost ÷ (1 − margin ÷ 100)"
              ],
              [
                "Cost from price",
                "Cost = price ÷ (1 + mark-up ÷ 100)",
                "Cost = price × (1 − margin ÷ 100)"
              ]
            ]
          }
        },
        {
          "p": "Worked example: a job costs J$240,000. With a **30% mark-up**, the profit is 240,000 × 0.30 = J$72,000 and the price is J$312,000. The margin on that price is 72,000 ÷ 312,000 = **23.1%**, not 30%. If the owner wants a **25% margin**, the price is 240,000 ÷ 0.75 = J$320,000, a profit of J$80,000 (a mark-up of 33.3%)."
        },
        {
          "table": {
            "head": [
              "Mark-up",
              "Gives a margin of"
            ],
            "rows": [
              [
                "10%",
                "9.1%"
              ],
              [
                "20%",
                "16.7%"
              ],
              [
                "25%",
                "20%"
              ],
              [
                "33.3%",
                "25%"
              ],
              [
                "50%",
                "33.3%"
              ],
              [
                "100%",
                "50%"
              ]
            ]
          }
        },
        {
          "note": "Mixing up mark-up and margin makes every job earn less than planned. Always ask which one the business uses, and check the result: profit ÷ price should give the margin you meant.",
          "label": "Remember"
        },
        {
          "h": "GCT"
        },
        {
          "ul": [
            "**General Consumption Tax (GCT)** is the tax added to the price of most goods and services in Jamaica. A business registered for GCT must charge it.",
            "Add GCT **after** profit, on the price before tax, and show it as **its own line** on the quotation, at the current rate. Check the current rate with Tax Administration Jamaica (TAJ) or the business's accountant; never copy the rate from an old quotation.",
            "A business registered for GCT can usually claim back the GCT it pays on materials, so materials are usually priced before GCT. Ask how your business handles this."
          ]
        },
        {
          "h": "The estimate sheet"
        },
        {
          "table": {
            "head": [
              "Line",
              "Example: pair of driveway gates (J$)"
            ],
            "rows": [
              [
                "Materials (steel, from the cutting plan)",
                "68,000"
              ],
              [
                "Hardware (hinges, drop bolts, lock)",
                "14,500"
              ],
              [
                "Primer and paint",
                "9,800"
              ],
              [
                "Consumables",
                "6,200"
              ],
              [
                "Labour, 44.5 h at J$1,400",
                "62,300"
              ],
              [
                "Transport",
                "8,000"
              ],
              [
                "Direct cost total",
                "168,800"
              ],
              [
                "Overheads, 44.5 h at J$600",
                "26,700"
              ],
              [
                "Subtotal",
                "195,500"
              ],
              [
                "Contingency, 5%",
                "9,775"
              ],
              [
                "Total cost",
                "205,275"
              ],
              [
                "Profit, 25% mark-up",
                "51,319"
              ],
              [
                "Price before GCT (rounded)",
                "256,600"
              ],
              [
                "GCT at the current rate",
                "Worked out on 256,600 and shown separately"
              ]
            ]
          }
        },
        {
          "h": "Unit rates: quick prices and checks"
        },
        {
          "p": "Simple, repeated items are often priced by a **unit rate** from past jobs: per metre of handrail, per square metre of grille, or per kilogram of fabricated steel. At J$5,200 per metre, 12 m of handrail is 12 × 5,200 = J$62,400. Unit rates are also a quick sense check on a full estimate, but a rate is only as good as the jobs it came from: a difficult site or an unusual design needs a full estimate."
        },
        {
          "p": "Remember: **profit = price − cost**. A job priced at J$150,000 that costs J$118,000 makes J$32,000 profit."
        },
        {
          "h": "Deposits and payments"
        },
        {
          "p": "Many fabricators ask for a **deposit** before starting: it pays for the materials and confirms that the client is serious. Larger jobs often have stage payments (for example on delivery) and the balance on completion. Agree the terms in writing. A deposit is worked out as a percentage of the agreed price: 35% of J$180,000 is J$63,000."
        }
      ]
    },
    {
      "title": "Writing and presenting the quotation",
      "blocks": [
        {
          "table": {
            "head": [
              "The quotation should include",
              "Why"
            ],
            "rows": [
              [
                "Business name, address, contact details, date and a quotation number",
                "So it can be identified and referred to"
              ],
              [
                "The client's name and the site address",
                "So it is clear who it is for and where the work is"
              ],
              [
                "The scope: description, drawing reference, sizes, materials and finish",
                "So both sides agree exactly what is included"
              ],
              [
                "Exclusions",
                "To show what the price does not cover, and avoid arguments later"
              ],
              [
                "The price, with GCT on its own line at the current rate",
                "So the client knows the full cost"
              ],
              [
                "Validity, for example 14 or 30 days",
                "Material prices and exchange rates change"
              ],
              [
                "Payment terms: deposit, stages, balance",
                "So cash comes in as costs are paid out"
              ],
              [
                "Time to complete, and what it depends on",
                "So the client can plan, and delays caused by others are not the shop's fault"
              ],
              [
                "How changes will be priced (variations)",
                "So extra work is agreed before it is done"
              ],
              [
                "Warranty, if any",
                "Shows what the business stands behind"
              ],
              [
                "A place for the client to sign and date",
                "Turns acceptance into a clear agreement"
              ]
            ]
          }
        },
        {
          "h": "Exclusions"
        },
        {
          "p": "Typical exclusions on fabrication quotations: building or masonry work; concrete footings; electrical connections for automatic gates; removing and disposing of old work; permits; repainting walls after fixing. If the client or another trade must do something before you can fix (for example build footings to a size and by a date), say so in the quotation."
        },
        {
          "h": "Protecting the business from price changes"
        },
        {
          "ul": [
            "Give a short validity period when prices are moving.",
            "On a long job, include a **price-change clause**: the price may be adjusted if steel prices or the exchange rate change by more than a stated amount before the steel is bought.",
            "Buy the steel as soon as the order and deposit are received.",
            "If a client accepts after the validity has run out, re-check the prices and confirm or revise the price in writing before starting."
          ]
        },
        {
          "h": "Professional practice"
        },
        {
          "ul": [
            "Be honest and clear. Price the work the drawing and specification ask for.",
            "If the client wants a lower price, offer a **priced alternative** openly (for example painted instead of galvanised, or a simpler design) and explain what the client gives up. Never quietly use thinner steel or cheaper materials than quoted.",
            "If a client asks how the price is made up, explain the main parts (materials, labour, finishing, fixing), but keep your suppliers' trade prices and discounts confidential.",
            "If a competitor is cheaper, check your own costs, then explain the value you offer honestly. Never run down a competitor.",
            "Get suppliers' prices in writing, from more than one supplier where you can, and compare price, quality and delivery time."
          ]
        },
        {
          "h": "Presenting to the client"
        },
        {
          "flow": [
            "Prepare: know the drawing, the price and the options",
            "Walk the client through the scope and what is excluded",
            "Explain the price, the payment terms, validity and timing",
            "Listen to questions and note any changes asked for",
            "Price any change in writing; do not agree new prices on the spot",
            "Follow up in writing, and keep a copy on the job file"
          ]
        },
        {
          "note": "Neat, accurate quotations win work. Use the business's letterhead or template, check spelling and figures, and keep the language plain. Clients in Jamaica often compare three quotations, so make yours easy to read and complete.",
          "label": "Tip"
        }
      ]
    },
    {
      "title": "Checking, variations and reviewing the job",
      "blocks": [
        {
          "h": "Checking the estimate"
        },
        {
          "ul": [
            "A **second person** checks the figures before the quotation goes out. People rarely spot their own errors.",
            "Check the quantities against the drawing: every part, the right number off.",
            "Check the units: millimetres or metres, kilograms or tonnes, hours or days.",
            "Check that every price is current and for the right specification (for example 6 mm plate, not 5 mm).",
            "Check that nothing is missing: use a checklist of cost headings.",
            "Do a **sense check**: compare the total with a similar past job, per kilogram or per metre."
          ]
        },
        {
          "table": {
            "head": [
              "Common estimating error",
              "How to avoid it"
            ],
            "rows": [
              [
                "Wrong unit (1240 m typed for 1240 mm)",
                "Write the unit on every line; sense-check each total"
              ],
              [
                "Mark-up used where margin was meant",
                "State which is used; check profit ÷ price"
              ],
              [
                "Price for the wrong material",
                "Check each supplier price against the specification"
              ],
              [
                "Transport, fixing or finishing left out",
                "Use a cost-heading checklist"
              ],
              [
                "Spreadsheet formula pointing to the wrong cell",
                "Test the sheet with simple numbers; lock formula cells; check totals by hand"
              ]
            ]
          }
        },
        {
          "p": "A **spreadsheet** is useful because formulas update every total when a figure changes. But it does not check itself: a wrong formula gives wrong answers very neatly. Keep a tested template, protect the formula cells, and still check the main totals by hand."
        },
        {
          "h": "Variations"
        },
        {
          "p": "A **variation** is a change to the agreed work asked for after the price has been agreed: extra work, less work or different work."
        },
        {
          "flow": [
            "Make sure you understand exactly what the client wants",
            "Explain that it is a change to the agreed job and will be priced",
            "Measure and price it the same way as the main job",
            "Send a written variation: the work, the extra (or reduced) price, GCT at the current rate, and any change to the completion date",
            "Get the client's signed approval before doing the work",
            "Update the job plan, order materials, tell the team, keep it on the job file"
          ]
        },
        {
