Repository: CESTIS-Technical-Services-Limited/C.E.S.T.I.S-Train

# CESTIS Training LMS + MegaData

> **Running the Centre day to day — backups, the weekly health check, the monthly USB copy, the
> yearly chores, and what to do when something goes wrong:**
> [`docs/RUNNING-THE-CENTRE.md`](docs/RUNNING-THE-CENTRE.md). Start there.

The Centre's static-page LMS (GitHub Pages, consumer-Gmail Drive — decision D1: strictly
zero-cost infrastructure) plus **MegaData**, a canonical append-only data layer designed to
replace per-page storage silos. **MegaData is built but not in use:** no broker is deployed, so
every page runs in its *legacy* mode, where records are kept on each device and synced to the

File: Offline System/study-kits/welding-fabrication-level-3/memcor0121b.json (part 1 of 2)
{
  "format": "cestis-study-kit",
  "version": 1,
  "status": "to-check",
  "written": "2026-11-07",
  "programme": "Welding & Fabrication",
  "qualification": {
    "id": "QUAL-WEL-L3",
    "title": "WELDING LEVEL 3",
    "code": "MEM30215"
  },
  "level": 3,
  "unit": {
    "code": "MEMCOR0121B",
    "title": "Classify engineering materials – (basic)"
  },
  "summary": "This unit teaches you to classify the materials a welding and fabrication shop uses, and to judge how they will behave in service, when welded and when heat treated. You will learn the groups of metals and non-metals, their properties, and the tensile, hardness, impact and bend tests that measure them, with the stress, strain and mass sums that go with them. You will also learn weldability, stainless steels and non-ferrous metals, corrosion and how to prevent it, heat treatment, and how to identify, trace, store and choose materials for a job.",
  "sections": [
    {
      "title": "Unit overview",
      "blocks": [
        {
          "p": "This unit is part of the Welding Level 3 qualification (MEM30215). A welder or fabricator must know **what material is on the bench**, how it will behave in service and when it is welded, and how to prove that it is the right material for the job. The wrong steel in a load-bearing part, or carbon steel tools used on stainless, can turn good welding into a failure."
        },
        {
          "p": "At Level 3 you go further than naming materials. You **read test results and mill certificates**, judge **weldability**, explain how **heat treatment** and **corrosion** change a material, **control materials** in the store, and **choose and justify** a material for a job."
        },
        {
          "p": "**Who it is for:** Welding Level 3 trainees at HEART/NSTA Trust and other training centres, and anyone who orders, receives, identifies or chooses materials for fabrication."
        },
        {
          "table": {
            "head": [
              "What you must be able to do",
              "What this means in the workshop"
            ],
            "rows": [
              [
                "Sort materials into groups",
                "Ferrous, non-ferrous and non-metals; carbon steels by carbon content; cast irons; stainless families; plastics and composites."
              ],
              [
                "Describe properties",
                "Use the right words: strength, ductility, hardness, toughness, density, conductivity, expansion and others."
              ],
              [
                "Read and use test results",
                "Tensile, hardness, impact and bend tests; work out stress, strain, elongation and factor of safety."
              ],
              [
                "Judge weldability",
                "Carbon equivalent, the heat-affected zone, hydrogen cracking and preheat; cast iron, stainless and aluminium."
              ],
              [
                "Prevent corrosion",
                "Rusting, galvanic, pitting and crevice corrosion; coatings, galvanising and good design."
              ],
              [
                "Explain heat treatment",
                "Annealing, normalising, hardening, tempering, stress relieving and case hardening, and how to test the results."
              ],
              [
                "Identify and control materials",
                "Markings, certificates, heat numbers, quick tests, quarantine, labelling and storage."
              ],
              [
                "Choose materials and work out mass",
                "Weigh strength, corrosion, weldability, cost, availability and maintenance; calculate mass from size and density."
              ]
            ]
          }
        },
        {
          "h": "How you will be assessed"
        },
        {
          "ul": [
            "A **multiple-choice theory paper** on material groups, properties, testing, weldability, stainless and non-ferrous metals, corrosion, heat treatment, identification and choosing materials, with some sums.",
            "A **written paper** with short answers (exact terms and sums) and longer answers that explain and compare.",
            "**Practical tasks**: as a team, heat treat carbon steel samples (anneal, normalise, harden, harden and temper), test them with a file and a bend test, and write a report; and receive, identify, label and store a mixed delivery of materials, then write a material schedule for a job."
          ]
        },
        {
          "note": "Short-answer questions ask for exact terms such as tensile test, molybdenum, ferritic, joule, necking, strain, pitting, medium carbon steel, weldability, martensite and Rockwell. Learn the key terms in the Revision section.",
          "label": "Tip"
        }
      ]
    },
    {
      "title": "Groups of engineering materials",
      "blocks": [
        {
          "table": {
            "head": [
              "Group",
              "Main members",
              "Examples in fabrication"
            ],
            "rows": [
              [
                "Ferrous metals (mainly iron)",
                "Carbon steels, alloy steels, stainless steels, cast irons",
                "Beams, plate, tube, handrails, pump bodies"
              ],
              [
                "Non-ferrous metals (no iron, or very little)",
                "Aluminium and its alloys, copper, brass, bronze, zinc, lead, nickel, titanium",
                "Boat hulls, window frames, pipes, bushes, galvanising"
              ],
              [
                "Polymers (plastics)",
                "Thermoplastics (PVC, HDPE, polypropylene, nylon, acrylic) and thermosets (epoxy, polyester, phenolic)",
                "Water pipes and tanks, insulation, resins"
              ],
              [
                "Elastomers",
                "Natural rubber, neoprene",
                "Seals, gaskets, hoses"
              ],
              [
                "Ceramics and glass",
                "Refractory brick, abrasives, glass",
                "Furnace linings, grinding discs, glazing"
              ],
              [
                "Composites",
                "GRP (fibreglass), reinforced concrete, carbon fibre",
                "Boat hulls, water tanks, columns"
              ]
            ]
          }
        },
        {
          "note": "Stainless steel is a **ferrous** metal: it is mostly iron, even though some kinds are not magnetic.",
          "label": "Remember"
        },
        {
          "h": "Carbon steels"
        },
        {
          "p": "Plain carbon steel is iron with a small amount of carbon. **More carbon makes steel stronger and harder, but less ductile and harder to weld.**"
        },
        {
          "table": {
            "head": [
              "Type",
              "Carbon (about)",
              "Properties",
              "Typical uses"
            ],
            "rows": [
              [
                "Low carbon (mild) steel",
                "Up to about 0.25–0.3% (mild steel is usually about 0.1–0.25%)",
                "Ductile, tough, easy to weld, bend and machine; cannot be hardened much by quenching",
                "Sections, plate, sheet, gates, frames, most fabrication"
              ],
              [
                "Medium carbon steel",
                "About 0.3–0.6%",
                "Stronger and harder; can be hardened and tempered; needs care (often preheat) when welded",
                "Shafts, axles, gears, crane wheels"
              ],
              [
                "High carbon steel",
                "About 0.6–1.4%",
                "Hard and wear-resistant, less ductile; hardens strongly; difficult to weld",
                "Chisels, punches, springs, files, cutting tools"
              ]
            ]
          }
        },
        {
          "p": "**Alloy steels** have small amounts of other elements (manganese, chromium, nickel, molybdenum, vanadium) added for strength, toughness, hardenability or heat resistance, for example chromium-molybdenum pipe steels. They are welded to a qualified procedure."
        },
        {
          "h": "Cast irons"
        },
        {
          "p": "Cast irons have about **2–4% carbon**, much of it as graphite. They cast well into complicated shapes but are less ductile than steel."
        },
        {
          "table": {
            "head": [
              "Type",
              "Properties",
              "Uses"
            ],
            "rows": [
              [
                "Grey cast iron",
                "Graphite flakes; grey fracture; brittle; strong in compression; machines well; damps vibration",
                "Pump housings, machine beds, manhole covers, engine blocks"
              ],
              [
                "White cast iron",
                "Very hard and brittle; white fracture",
                "Wear-resisting parts"
              ],
              [
                "Ductile (SG or nodular) iron",
                "Graphite in small spheres; tougher, with some ductility",
                "Pipes, valves, crankshafts"
              ],
              [
                "Malleable iron",
                "Heat-treated white iron; some ductility",
                "Pipe fittings, brackets"
              ]
            ]
          }
        },
        {
          "h": "Forms of supply"
        },
        {
          "p": "Steel comes as plate, sheet, flat bar, round and square bar, angle, channel, beams and columns, hollow sections (square, rectangular and circular: SHS, RHS, CHS), pipe, chequer plate and expanded metal. Sizes are written in millimetres, for example 50 × 50 × 5 angle, 100 × 50 × 4 RHS, 6 THK plate."
        },
        {
          "note": "Most steel used in Jamaica is imported. Much of it is made to American (ASTM) grades, such as A36 for plate and sections, A500 for hollow sections and A53 for pipe, and some to European grades such as S275 and S355. Always read the grade on the certificate and the steel itself; never assume it.",
          "label": "Jamaica"
        }
      ]
    },
    {
      "title": "Properties of materials",
      "blocks": [
        {
          "h": "Mechanical properties"
        },
        {
          "table": {
            "head": [
              "Property",
              "Meaning",
              "Example"
            ],
            "rows": [
              [
                "Strength",
                "Resisting a load without breaking: tensile (pulling), compressive (squeezing) or shear (sliding)",
                "A tie bar needs tensile strength"
              ],
              [
                "Elasticity",
                "Returning to its shape when the load is removed",
                "A spring"
              ],
              [
                "Plasticity",
                "Being permanently reshaped without breaking",
                "Bending a bar to shape"
              ],
              [
                "Ductility",
                "Being stretched without breaking; measured by elongation",
                "Drawing wire; a weld that bends without cracking"
              ],
              [
                "Malleability",
                "Being hammered or rolled into shape without cracking",
                "Rolling sheet; forging"
              ],
              [
                "Hardness",
                "Resisting scratching, wear and dents",
                "Chisels, wear plates"
              ],
              [
                "Toughness",
                "Absorbing energy or shock without breaking",
                "Hammer heads, crane hooks"
              ],
              [
                "Brittleness",
                "Breaking suddenly with little bending; the opposite of toughness",
                "Cast iron, glass, hardened steel that has not been tempered"
              ],
              [
                "Stiffness",
                "Resisting bending or stretching under load (the modulus of elasticity)",
                "Steel is about three times as stiff as aluminium"
              ],
              [
                "Fatigue strength",
                "Resisting loads that are repeated many times",
                "Trailer chassis, vibrating machines"
              ],
              [
                "Creep",
                "Slow stretching under load at high temperature",
                "Boiler tubes"
              ]
            ]
          }
        },
        {
          "h": "Physical properties"
        },
        {
          "table": {
            "head": [
              "Property",
              "Mild steel",
              "Aluminium",
              "Copper"
            ],
            "rows": [
              [
                "Density (kg/m³)",
                "About 7850",
                "About 2700 (about one third of steel)",
                "About 8900"
              ],
              [
                "Melting point",
                "About 1450–1520 °C",
                "About 660 °C",
                "About 1085 °C"
              ],
              [
                "Heat conduction",
                "Low (taken as 1)",
                "About 4 times steel",
                "About 8 times steel"
              ],
              [
                "Expansion when heated",
                "About 0.012 mm per metre per °C",
                "About twice steel's",
                "About 1.4 times steel's"
              ],
              [
                "Magnetic",
                "Yes",
                "No",
                "No"
              ],
              [
                "Electrical conduction",
                "Fair",
                "Good",
                "Very good"
              ]
            ]
          }
        },
        {
          "p": "Other properties that matter in the workshop are **corrosion resistance** and the working properties: **weldability** (how easily a metal can be welded without cracking or losing its properties), machinability, formability and castability."
        }
      ]
    },
    {
      "title": "Testing materials",
      "blocks": [
        {
          "h": "Stress, strain and stiffness"
        },
        {
          "table": {
            "head": [
              "Quantity",
              "How to work it out",
              "Example"
            ],
            "rows": [
              [
                "Stress",
                "Force ÷ area, in N/mm² (1 N/mm² = 1 MPa; 1 kN = 1000 N)",
                "A tie of 400 mm² carrying 60 kN: 60 000 ÷ 400 = 150 N/mm²"
              ],
              [
                "Area of a round bar",
                "π × diameter² ÷ 4",
                "Ø16 bar: 3.142 × 256 ÷ 4 ≈ 201 mm²"
              ],
              [
                "Strain",
                "Extension ÷ original length (no units)",
                "1.2 mm on a 3 m bar: 1.2 ÷ 3000 = 0.0004"
              ],
              [
                "Modulus of elasticity (E)",
                "Stress ÷ strain, in the elastic range",
                "For steel about 200 000–210 000 N/mm²; for aluminium about 70 000"
              ],
              [
                "Factor of safety",
                "Yield strength (or tensile strength) ÷ working stress",
                "Yield 300 N/mm², working stress 100 N/mm²: factor of safety 3 on yield"
              ]
            ]
          }
        },
        {
          "h": "The tensile test"
        },
        {
          "p": "A test piece is machined to a standard shape, with a marked **gauge length** and a measured cross-section. It is gripped in a testing machine and **pulled slowly until it breaks**, while the load and the stretch are recorded on a graph."
        },
        {
          "table": {
            "head": [
              "Stage",
              "What happens"
            ],
            "rows": [
              [
                "Elastic range",
                "The piece stretches in step with the load, and springs back if the load is removed."
              ],
              [
                "Yield point (yield strength)",
                "The piece starts to stretch **permanently**. Mild steel shows a clear yield point. Designers keep working stresses well below it, so a structure does not bend out of shape."
              ],
              [
                "0.2% proof stress",
                "Used for metals with **no clear yield point**, such as aluminium and stainless steel: the stress that leaves a permanent stretch of 0.2%."
              ],
              [
                "Ultimate tensile strength (UTS)",
                "The **highest stress** the piece takes before it fails."
              ],
              [
                "Necking",
                "After the UTS, the piece narrows in one place."
              ],
              [
                "Fracture",
                "The piece breaks. A ductile metal breaks with a lot of necking, in a cup-and-cone shape."
              ]
            ]
          }
        },
        {
          "p": "**Elongation** = (length after breaking − original gauge length) ÷ original gauge length × 100. A gauge length of 80 mm that has grown to 100 mm gives 20 ÷ 80 × 100 = 25%. A high elongation shows a **ductile** metal that stretches and gives warning before it fails."
        },
        {
          "h": "Hardness tests"
        },
        {
          "table": {
            "head": [
              "Test",
              "Indenter",
              "What is measured",
              "Good for"
            ],
            "rows": [
              [
                "Brinell (HB)",
                "A hard ball",
                "The diameter of the dent",
                "Softer metals, plate, castings, rough parts"
              ],
              [
                "Vickers (HV)",
                "A square-based diamond pyramid",
                "The diagonals of the mark",
                "Small areas: weld metal and the HAZ on a polished cross-section; a wide range of hardness"
              ],
              [
                "Rockwell (HRC, HRB)",
                "A diamond cone or a ball",
                "The **depth** of the dent, read straight off a dial or screen",
                "Quick checks on the shop floor; hardened parts"
              ],
              [
                "File test",
                "A file",
                "Whether the file bites (soft) or skates (hard)",
                "A rough workshop check"
              ]
            ]
          }
        },
        {
          "h": "Impact test (Charpy)"
        },
        {
          "p": "A small notched bar (often 10 × 10 × 55 mm with a V-notch) is struck by a swinging pendulum, and the **energy absorbed** in breaking it is measured in **joules**. It measures **toughness**. It is done at a stated temperature, because many carbon steels turn **brittle when cold**. Steels and welds for pressure vessels, ships, cold stores and some structures are ordered with an impact value at a set temperature."
        },
        {
          "h": "Bend tests and other tests"
        },
        {
          "ul": [
            "A **bend test** bends a weld test piece round a former (a face, root or side bend). It opens up any cracks, lack of fusion, porosity or slag on the outside of the bend.",
            "A **macro etch** shows the weld's fusion and penetration on a cut and polished section.",
            "**Non-destructive tests** check parts without damaging them: visual inspection, dye penetrant, magnetic particle (only on magnetic steels), ultrasonic and radiography."
          ]
        }
      ]
    },
    {
      "title": "Weldability of steels and cast iron",
      "blocks": [
        {
          "p": "**Weldability** is how easily a metal can be welded without cracking or losing its properties. Mild steel welds easily. Higher carbon steels, alloy steels, cast iron and some stainless steels need more care."
        },
        {
          "h": "The heat-affected zone (HAZ)"
        },
        {
          "p": "The **HAZ** is the parent metal next to the weld that was heated enough to change its structure, but did not melt. In steel, if the HAZ cools fast from red heat and the steel has enough carbon or alloy, it forms **martensite**: a very hard, brittle structure that cracks easily."
        },
        {
          "ul": [
            "**More carbon and alloy** means more hardening.",
            "**Thick plate** draws heat away from the weld quickly, like a heat sink.",
            "**Small welds** and low heat input put in little heat, so they cool fast.",
            "**Cold plate, wind and draughts** speed up cooling.",
            "So a small fillet weld on thick, cold plate can leave a hard, brittle HAZ, even on fairly ordinary steel."
          ]
        },
        {
          "h": "Carbon equivalent (CE)"
        },
        {
          "p": "The **carbon equivalent** is one number, worked out from the chemical analysis on the mill certificate, that shows how strongly a steel tends to harden. A common formula is:"
        },
        {
          "note": "CE = C + Mn/6 + (Cr + Mo + V)/5 + (Ni + Cu)/15",
          "label": "Remember"
        },
        {
          "p": "Example: C 0.18, Mn 1.20, Cr 0.10, Mo 0.02, V 0, Ni 0.10, Cu 0.20. CE = 0.18 + 0.20 + 0.024 + 0.020 = 0.42."
        },
        {
          "table": {
            "head": [
              "CE (typical guide)",
              "What it usually means"
            ],
            "rows": [
              [
                "Below about 0.40",
                "Usually welds well without preheat on ordinary thicknesses"
              ],
              [
                "About 0.40–0.45",
                "Preheat may be needed on thicker sections"
              ],
              [
                "Above about 0.45",
                "Preheat and low-hydrogen welding are usually needed"
              ]
            ]
          }
        },
        {
          "p": "These are only a guide: the welding procedure specification (WPS) decides the preheat for the steel, thickness and process."
        },
        {
          "h": "Hydrogen (cold) cracking"
        },
        {
          "p": "Hydrogen cracking needs **three things together**: **hydrogen** in the weld, a **hard structure** in the HAZ or weld, and **stress** from shrinkage and restraint. It happens as the weld cools below about 200 °C and can appear **hours after welding**, which is why some procedures delay the final inspection. The cracks are often in the HAZ, under the bead or at the toe."
        },
        {
          "table": {
            "head": [
              "Take away",
              "How"
            ],
            "rows": [
              [
                "Hydrogen",
                "Low-hydrogen electrodes or processes; consumables kept dry in ovens; joints clean and dry (no rust, oil, paint or moisture)"
              ],
              [
                "The hard structure",
                "Preheat and interpass temperature to slow the cooling; enough heat input; slow cooling after welding"
              ],
              [
                "Stress",
                "Good fit-up; less restraint; the right weld size and sequence; post-weld heat treatment where the procedure says"
              ]
            ]
          }
        },
        {
          "p": "Preheat is checked with temperature-indicating crayons or a contact thermometer, at the distance from the joint the WPS gives."
        },
        {
          "h": "Cast iron"
        },
        {
          "ul": [
            "Cast iron is high in carbon and brittle, so it **cracks** under the stresses of welding.",
            "**Hot method:** preheat the whole casting (often to a few hundred °C) and cool it very slowly.",
            "**Cold method:** keep the casting cool; weld short runs (often about 25–50 mm) with **nickel-based electrodes**, peen each run while it is hot, and let it cool to hand-warm before the next.",
            "Nickel electrodes give soft weld metal that can be machined. Braze welding is another choice.",
            "Clean out oil-soaked metal first. Drill holes at the crack ends only if the repair procedure asks for it."
          ]
        },
        {
          "h": "Laminations"
        },
        {
          "p": "A **lamination** is a flat flaw inside rolled plate, parallel to its surface, seen as a thin line along the middle of a cut edge. It can split open when welded. Ultrasonic testing finds laminations; report and quarantine the plate. **Lamellar tearing** is stepped cracking in plate pulled through its thickness by welds, for example in heavy tee joints."
        }
      ]
    },
    {
      "title": "Stainless steels and non-ferrous metals",
      "blocks": [
        {
          "h": "Stainless steels"
        },
        {
          "p": "Stainless steels contain at least about **10.5% chromium**, which forms a thin, invisible oxide film on the surface. The film protects the steel and heals itself if it is scratched, as long as oxygen can reach it."
        },
        {
          "table": {
            "head": [
              "Family",
              "Examples",
              "Magnetic?",
              "Hardened by heat treatment?",
              "Corrosion resistance",
              "Uses"
            ],
            "rows": [
              [
                "Austenitic (chromium and nickel)",
                "304, 316, 304L, 316L",
                "No, when annealed (slightly after cold work)",
                "No; only by cold work",
                "Best general resistance",
                "Food and water equipment, handrails, tanks, kitchens"
              ],
              [
                "Ferritic (chromium)",
                "430",
                "Yes",
                "No",
                "Fair",
                "Trims, exhausts, appliances"
              ],
              [
                "Martensitic (chromium, more carbon)",
                "410, 420",
                "Yes",
                "Yes: hardened and tempered",
                "Lower",
                "Knife blades, tools, pump shafts, valves"
              ],
              [
                "Duplex (austenite and ferrite)",
                "2205",
                "Yes (partly)",
                "No",
                "Very good, and strong",
                "Marine and chemical plant"
              ]
            ]
          }
        },
        {
          "ul": [
            "**Grade 316** contains about 2–3% **molybdenum**, which resists pitting by salt. It is chosen over 304 for sea spray.",
            "**Weld decay:** when austenitic stainless is held at about 450–850 °C, chromium joins with carbon at the grain boundaries, leaving zones short of chromium that corrode. Low-carbon **L grades** (304L, 316L) resist it, which is why they are chosen for welded work.",
            "Austenitic stainless expands about 1.5 times as much as mild steel and conducts heat poorly, so it **distorts** more: clamp well and keep the heat input low.",
            "Ferritic stainless suffers grain growth in the HAZ, which makes it less tough. Martensitic stainless cracks easily and needs preheat and heat treatment after welding."
          ]
        },
        {
          "h": "Keeping stainless clean"
        },
        {
          "ul": [
            "Particles of carbon steel from grinding discs, wire brushes, tools, slings, racks or nearby grinding sparks stick to stainless and **rust on its surface**, leaving brown stains and starting pits.",
            "Keep stainless on its own racks, with its own tools, iron-free discs and stainless wire brushes, and lift it with fabric slings or covered forks.",
            "After welding, the heat tint is removed by pickling and passivating, or by mechanical cleaning, as the procedure says. Pickling chemicals are hazardous: follow their safety data sheet."
          ]
        },
        {
          "h": "Aluminium"
        },
        {
          "ul": [
            "Light: about **one third** of the weight of steel for the same size. Not magnetic, and makes no sparks when cut.",
            "Its **oxide film** melts at about 2000 °C, far hotter than the aluminium (about 660 °C), so it is removed with a stainless wire brush and solvent just before welding, and by the cleaning action of the AC TIG arc. Left on, it causes lack of fusion.",
            "It conducts heat about **4 times** as well as steel, so it needs more heat input, or preheat on thick sections.",
            "It expands about **twice** as much as steel, so it distorts more: clamp, tack and plan the welding sequence.",
            "It does **not change colour** before it melts, so the welder watches the pool closely.",
            "Hydrogen from damp, grease or dirty filler causes **porosity**: keep everything clean and dry.",
            "It clogs abrasive discs and saw blades, so keep discs and blades for aluminium only.",
            "**Heat-treatable** alloys (for example 6061 and 6063) and **work-hardened** alloys (for example 5083 marine plate) both lose some strength in the HAZ."
          ]
        },
        {
          "h": "Copper and its alloys"
        },
        {
          "table": {
            "head": [
              "Metal",
              "Made of",
              "Properties",
              "Uses",
              "Joining"
            ],
            "rows": [
              [
                "Copper",
                "Copper",
                "Excellent conductor of heat and electricity; ductile; resists corrosion",
                "Electrical work, water pipes, heat exchangers",
                "Brazing and soldering; thick copper needs a lot of heat or preheat to weld"
              ],
              [
                "Brass",
                "Copper and zinc",
                "Yellow; machines well; resists corrosion",
                "Valves, fittings, decorative work",
                "Brazing; when welded the zinc boils off as fume (metal fume fever)"
              ],
              [
                "Bronze",
                "Copper and tin (also aluminium bronze, phosphor bronze)",
                "Strong; resists wear and corrosion",
                "Bushes, bearings, marine fittings, propellers",
                "Brazing; some welding"
              ]
            ]
          }
        },
        {
          "p": "**Zinc** is used for galvanising and die castings; **lead** for flashings (it is poisonous); **nickel** in alloys and in electrodes for cast iron."
        },
        {
          "h": "Plastics and composites"
        },
        {
          "table": {
            "head": [
              "Kind",
              "Behaviour",
              "Examples"
            ],
            "rows": [
              [
                "Thermoplastics",
                "Soften when heated and harden when cooled, again and again, so they can be **heat-welded** (hot-plate fusion for HDPE pipe, hot air for PVC)",
                "PVC, HDPE, polypropylene, nylon, acrylic"
              ],
              [
                "Thermosets",
                "Set hard for good when first cured; cannot be melted again or welded; char when heated",
                "Epoxy, polyester resin, phenolic, melamine"
              ],
              [
                "Composites",
                "Two materials combined: fibres carry the load and a matrix binds them",
                "GRP (glass fibres in resin), carbon fibre, reinforced concrete"
              ]
            ]
          }
        },
        {
          "note": "Never cut or heat PVC with a torch, an arc or a hot abrasive disc: burning PVC gives off hydrogen chloride and other toxic fumes. Read the safety data sheet of any plastic or coated material before cutting or heating it.",
          "label": "Safety"
        }
      ]
    },
    {
      "title": "Corrosion and protection",
      "blocks": [
        {
          "h": "Rusting"
        },
        {
          "p": "Steel rusts when **oxygen and water** reach it. **Salt** (chlorides) speeds rusting up greatly, and so do high humidity and places where water and dirt lie, such as crevices and unsealed joints."
        },
        {
          "h": "Galvanic corrosion"
        },
        {
          "p": "When **two different metals touch** and are both wet with an electrolyte, such as salty rain or sea spray, they act like a battery. The **less noble** metal (the anode) corrodes faster, and the **more noble** metal (the cathode) is protected."
        },
        {
          "table": {
            "head": [
              "Galvanic series in sea water (simplified)",
              "Behaviour"
            ],
            "rows": [
              [
                "Magnesium, zinc, aluminium",
                "Least noble: corrode first"
              ],
              [
                "Mild steel and cast iron",
                "Corrode when joined to the metals below them"
              ],
              [
                "Lead, brass, copper, bronze",
                "More noble than steel"
              ],
              [
                "Stainless steel (with its oxide film), titanium",
                "Most noble: protected"
              ]
            ]
          }
        },
        {
          "ul": [
            "The **further apart** two metals are in the series, the worse the corrosion.",
            "**Area matters.** A small anode joined to a large cathode corrodes fastest: aluminium rivets in a large stainless panel waste away quickly, while stainless screws in a large aluminium sheet do much less harm (though they should still be insulated).",
            "**Prevent it:** choose metals close together in the series, or the same metal for fasteners and parts; separate different metals with insulating washers, sleeves, gaskets or sealant; paint both metals, and if only one can be painted, paint the more noble one; design joints to drain; use zinc as a sacrificial coating or anode."
          ]
        },
        {
          "h": "Pitting and crevice corrosion"
        },
        {
          "p": "Stainless steel and aluminium depend on their oxide film. **Chlorides** from salt break the film at small points, making small, deep holes: **pitting**. In **crevices** (under washers, in gaps, in pockets where water and sand lie) oxygen cannot reach the surface to renew the film, so **crevice corrosion** starts there. Avoid crevices or seal them, design so water drains away, choose 316 or duplex near the sea, and wash coastal stainless regularly with fresh water."
        },
        {
          "h": "Protecting steel"
        },
        {
          "table": {
            "head": [
              "Method",
              "How it works",
              "Points to know"
            ],
            "rows": [
              [
                "Paint systems",
                "A barrier of primer, undercoat and topcoat",
                "Surface preparation matters most: clean to bare metal, remove spatter, slag and flux"
              ],
              [
                "Hot-dip galvanising",
                "The finished item is dipped in molten zinc (about 450 °C), coating it inside and out",
                "Zinc corrodes first and protects scratches (sacrificial protection). Hollow sections need **vent and drain holes**: trapped air or moisture can burst violently in the hot zinc bath"
              ],
              [
                "Zinc-rich paint (cold galvanising)",
                "Repairs galvanising after welding or cutting",
                "Clean the area to bright metal first"
              ],
              [
                "Duplex system",
                "Galvanising with paint over it",
                "The longest life near the sea"
              ],
              [
                "Sacrificial anodes",
                "Zinc or aluminium blocks fixed to hulls and tanks corrode instead of the steel",
                "Replace them as they waste away"
              ],
              [
                "Good design",
                "Drain holes, no water traps, joints sealed by continuous welds, no crevices",
                "The cheapest protection of all"
              ]
            ]
          }
        },
        {
          "note": "Salt-laden sea breeze reaches most of Jamaica's coastal towns, and many hotels, docks and homes stand right on the shore. For coastal steelwork, use galvanising plus paint (or 316 stainless), seal-weld joints so water cannot get in, and design so water drains away.",
          "label": "Jamaica"
        }
      ]
    },
    {
      "title": "Heat treatment",
      "blocks": [
        {
          "p": "Heat treatment is heating and cooling steel in a controlled way to change its properties. The result depends on the **carbon content**, the **temperature reached** and, above all, the **rate of cooling**."
        },
        {
          "table": {
            "head": [
              "Treatment",
              "How it is done",
              "Result",
              "Where you meet it"
            ],
            "rows": [
              [
                "Annealing",
                "Heat to the hardening range (red heat), hold, then cool **very slowly**, in the furnace or buried in dry sand or ash",
                "As soft and ductile as possible; stresses removed",
                "Softening tool steel so it can be filed or machined; before heavy forming"
              ],
              [
                "Normalising",
                "Heat to about the same temperature, then cool in **still air**",
                "A finer, more even grain; a little stronger and harder than annealed",
                "Forgings, hot-formed parts, some plate"
              ],
              [
                "Hardening",
                "Heat medium or high carbon steel to its hardening temperature (often a bright cherry red, roughly 780–850 °C depending on the carbon), then **quench** in water, brine or oil",
                "Very hard but brittle (martensite)",
                "Chisels, punches, springs, tools"
              ],
              [
                "Tempering",
                "Reheat hardened steel to a lower temperature (about 200–350 °C for tools; higher for tougher parts), then cool",
                "Some hardness and brittleness taken away; tougher",
                "Always after hardening a tool"
              ],
              [
                "Stress relieving",
                "Heat a welded part to below the hardening range (for carbon steel often about 550–650 °C), hold, then cool slowly",
                "Lowers the stresses locked in by welding: less distortion when machined, less risk of cracking",
                "Thick welded frames, pressure parts, as the procedure says"
              ],
              [
                "Case hardening",
                "Add carbon to the surface of low carbon steel at high temperature, then quench; or flame or induction harden the surface of medium carbon steel",
                "A hard, wear-resisting surface on a tough core",
                "Shafts, pins, gears"
              ]
            ]
          }
        },
        {
          "p": "**Mild steel** has too little carbon to form much martensite, so quenching it does not make it hard. To give it a hard surface, it is **case hardened**."
        },
        {
          "h": "Heat colours and tempering colours"
        },
        {
          "table": {
            "head": [
              "Heat colour (seen in shade)",
              "Approximate temperature"
            ],
            "rows": [
              [
                "Dull red",
                "About 650–700 °C"
              ],
              [
                "Cherry red",
                "About 750–800 °C"
              ],
