Repository: CESTIS-Technical-Services-Limited/C.E.S.T.I.S-Train

# CESTIS Training LMS + MegaData

> **Running the Centre day to day — backups, the weekly health check, the monthly USB copy, the
> yearly chores, and what to do when something goes wrong:**
> [`docs/RUNNING-THE-CENTRE.md`](docs/RUNNING-THE-CENTRE.md). Start there.

The Centre's static-page LMS (GitHub Pages, consumer-Gmail Drive — decision D1: strictly
zero-cost infrastructure) plus **MegaData**, a canonical append-only data layer designed to
replace per-page storage silos. **MegaData is built but not in use:** no broker is deployed, so
every page runs in its *legacy* mode, where records are kept on each device and synced to the

File: Offline System/study-kits/welding-fabrication-level-3/memfab0041b.json (part 1 of 2)
{
  "format": "cestis-study-kit",
  "version": 1,
  "status": "to-check",
  "written": "2026-11-07",
  "programme": "Welding & Fabrication",
  "qualification": {
    "id": "QUAL-WEL-L3",
    "title": "WELDING LEVEL 3",
    "code": "MEM30215"
  },
  "level": 3,
  "unit": {
    "code": "MEMFAB0041B",
    "title": "Carry out mechanical cutting operations - (basic)"
  },
  "summary": "This unit teaches you to plan and carry out the mechanical cutting of steel for fabrication work: sawing, abrasive cutting, shearing, punching and notching. At Level 3 you will work out cutting lists and stock, choose the best machine for each part, set up guillotines, ironworkers and saws correctly, isolate machines safely, check the parts against the drawing, keep the records, and lead and train the people in your team.",
  "sections": [
    {
      "title": "Unit overview",
      "blocks": [
        {
          "p": "This unit is part of the Welding Level 3 qualification (MEM30215). It covers **mechanical cutting**: cutting metal with blades, teeth, abrasive discs, punches and dies, without melting it. The machines are the bandsaw, cold saw, abrasive cut-off saw, hacksaw, guillotine (power shear), ironworker, punch, nibbler and tube notcher."
        },
        {
          "p": "Every fabrication job starts with cutting. A frame that is cut 2 mm short, a mitre that is out by a degree, or a blank with a torn edge causes trouble at fit-up and welding. At Level 3 you do more than operate a machine: you **plan the cutting**, choose the method, set the machine up, check the first parts, keep the team safe and keep records that prove the parts are right."
        },
        {
          "p": "**Who it is for:** trainees on the Welding Level 3 programme at HEART/NSTA Trust and other training centres, and fabricators who lead a small team in a workshop. You should already be able to use a tape, a square and the basic hand tools safely."
        },
        {
          "table": {
            "head": [
              "What you must be able to do",
              "What this means in the workshop"
            ],
            "rows": [
              [
                "Plan the cutting",
                "Read the drawing and cutting list, group the parts, fit them onto stock lengths or sheets, allow for kerf and squaring, and work out the stock and the offcuts."
              ],
              [
                "Choose the method",
                "Pick the saw, shear, punch or other tool that gives the edge quality, accuracy and speed the job needs, within the machine's limits."
              ],
              [
                "Work safely and isolate machines",
                "Check guards and stops, control noise, dust, coolant and handling hazards, and lock off and prove a machine before anyone works on it."
              ],
              [
                "Set up and run saws",
                "Choose the blade pitch, speed and feed, set the length stop and the angle, use coolant, and read the chips and the cut."
              ],
              [
                "Set up and run shears and punches",
                "Check the rating, set blade clearance, hold-downs and back gauge, match punch and die, and work out the punching force."
              ],
              [
                "Check the work",
                "Measure first-off and sample parts with the right tools, compare them with the tolerance, deburr and mark them, and deal with parts that do not conform."
              ],
              [
                "Maintain and clean up",
                "Keep blades, coolant and machines in good order, log faults and blade changes, and sort offcuts and scrap."
              ],
              [
                "Lead and record",
                "Share out the work, train and supervise others, and keep cutting plans, inspection sheets and offcut registers."
              ]
            ]
          }
        },
        {
          "h": "How you will be assessed"
        },
        {
          "ul": [
            "A **multiple-choice theory paper** on planning and calculations, choosing the method, sawing, shearing, punching, safety and isolation, health hazards, checking the work, maintenance and supervision.",
            "A **written paper** with short answers (exact trade terms such as die, slug, set, kerf, cutting list) and longer answers that explain a method, a calculation or a safe system of work.",
            "**Practical tasks** done as a team: planning, cutting and checking a full set of frame parts from a cutting list, and running a batch of sheared and punched blanks with inspection records. The assessor watches how you plan, set up, isolate, check and record, not only the finished parts."
          ]
        },
        {
          "note": "Show your working in every calculation: the stock length, the allowance for squaring, the kerf for each cut, and the answer with its unit. Marks are given for the method as well as the answer.",
          "label": "Tip"
        }
      ]
    },
    {
      "title": "Safety, isolation and health",
      "blocks": [
        {
          "p": "Cutting machines do not tire and do not stop for fingers. Most serious injuries come from reaching into a machine that is still able to move: under a guillotine blade, past a bandsaw guard, or under a punch. The rules below apply to every machine in this unit."
        },
        {
          "table": {
            "head": [
              "Hazard",
              "Where it comes from",
              "How you control it"
            ],
            "rows": [
              [
                "Cutting, crushing and amputation",
                "Guillotine blades and hold-downs, punches, ironworker shears, saw blades, back gauges",
                [
                  "Guards in place and working before use",
                  "Hands kept out of the danger zone; feed long work, not short scraps",
                  "One operator per machine; the person feeding the work controls the pedal",
                  "Never reach behind or under a machine that can move"
                ]
              ],
              [
                "Entanglement",
                "Rotating blades, chucks and feed rollers catching gloves, sleeves, hair or rags",
                [
                  "Close-fitting clothing, sleeves buttoned, hair tied back, no jewellery",
                  "No loose gloves near a turning blade; use a push stick or clamp",
                  "Wear cut-resistant gloves for handling sheet, not while feeding a turning blade"
                ]
              ],
              [
                "Flying material",
                "Chips, slugs, broken teeth, a shattering abrasive disc, offcuts thrown by a saw",
                [
                  "Safety glasses always; face shield for abrasive cutting",
                  "Disc speed rating checked; stand to one side when starting",
                  "Work clamped; offcut free to fall clear"
                ]
              ],
              [
                "Noise",
                "Abrasive cut-off saws (often 95–105 dB(A)), guillotines, punching, hammering",
                [
                  "Hearing protection worn and signs up wherever noise is high",
                  "Loud work done away from others",
                  "Machines maintained so they run quietly"
                ]
              ],
              [
                "Dust and fume",
                "Abrasive cutting: steel and grit dust, and fume from paint or zinc coatings",
                [
                  "Extraction or good ventilation",
                  "Respirator where the risk assessment says",
                  "Clean up by vacuum or damp sweeping, never by blowing"
                ]
              ],
              [
                "Coolant",
                "Soluble oil coolant on saws: skin rashes (dermatitis) and oil mist, worse when it is old and dirty",
                [
                  "Correct mix, changed when dirty or smelly",
                  "Gloves and barrier cream; wash before eating",
                  "Report any rash"
                ]
              ],
              [
                "Manual handling",
                "6 m bars, full sheets and heavy offcuts",
                [
                  "Sheet trolleys, lifting clamps, roller stands",
                  "Plan the lift; team lifts with one person giving the commands"
                ]
              ],
              [
                "Sharp edges and swarf",
                "Burrs, sheared edges, nibbler swarf, bandsaw chips",
                [
                  "Gloves for handling; deburr edges",
                  "Swarf removed with a brush or hook, never bare hands"
                ]
              ],
              [
                "Fire",
                "Sparks from abrasive saws landing in rags, cardboard or oily swarf",
                [
                  "Cut away from anything that burns",
                  "Extinguisher at hand; check the area after cutting"
                ]
              ]
            ]
          }
        },
        {
          "h": "Lock out, tag out (LOTO)"
        },
        {
          "p": "Before anyone changes a blade, sets a clearance, clears a jam or reaches into any machine, the machine must be **isolated**, **locked off** and **proved dead**. Pressing the stop button is not isolation: someone can press start, a control fault can start it, and stored energy can still move it."
        },
        {
          "flow": [
            "Plan the job and tell everyone who uses the machine that it is being isolated",
            "Stop the machine with its normal controls",
            "Switch off at the main isolator (not the start/stop buttons)",
            "Fit a multi-lock hasp; every person who will work on the machine fits their **own padlock and tag** with their name; each keeps their own key",
            "Release or block **stored energy**: hydraulic or air pressure, a raised guillotine beam or bandsaw head, springs, a blade still coasting",
            "**Prove** the isolation: with everyone clear, try the start button and the pedal; nothing must move; return the controls to off",
            "Do the work",
            "Refit guards, remove tools and rags, check everyone is clear",
            "Each person removes only their own lock; test the machine before it goes back into use"
          ]
        },
        {
          "note": "Never remove another person's lock, and never ask someone to remove theirs for you. If a worker must leave before the job is finished, the Centre's handover procedure is followed: the person taking over fits their own lock before the first person removes theirs, so the machine is never left unlocked while someone is still exposed.",
          "label": "Safety"
        },
        {
          "h": "Hydraulic machines"
        },
        {
          "p": "A hydraulic guillotine or press brake stores energy in pressurised oil, and its heavy beam can drift down if a valve leaks. Switching off the motor does not remove that. Lower the beam to its rest position or block it with the maker's safety blocks, and release pressure as the maker's manual says, before you reach between the blades."
        },
        {
          "h": "Your duties as a team leader"
        },
        {
          "ul": [
            "Check that every team member has had the machine induction and wears the right PPE: safety glasses, hearing protection, safety boots, close-fitting clothing, and gloves suited to the task.",
            "Check guards, hold-downs, stops and emergency stops before the run, and walk the area for trip hazards and loose bars.",
            "Allow only trained people on each machine, one operator at a time.",
            "Stop any unsafe act at once, explain why, and show the safe way. Do not wait for the end of the job.",
            "Report and record injuries, near misses and damaged equipment, and tag faulty machines DO NOT USE.",
            "Remember the heat: in a hot Jamaican workshop people tire and take short cuts. Plan water and rest breaks into a long cutting job."
          ]
        }
      ]
    },
    {
      "title": "Planning the cutting and the calculations",
      "blocks": [
        {
          "p": "Good cutting starts at the desk. A **cutting list** lists every part to be cut, with its part number, section, material, length or size, quantity and any angles. Check it against the drawing and its revision letter before anyone cuts: a list made from an old drawing gives a full set of wrong parts."
        },
        {
          "h": "Making a cutting plan"
        },
        {
          "flow": [
            "Check the cutting list against the latest drawing and correct any mistakes with the supervisor",
            "Group the parts by section and material (all the 50 × 50 tube together, all the angle, all the flat bar, all the plate blanks)",
            "Measure the stock you actually have: most sections come in 6 m lengths, but some suppliers still sell 20 ft (about 6.1 m)",
            "Fit the parts onto the stock lengths (nesting): longest parts first, then fill the gaps with shorter parts",
            "Allow for squaring the mill end and for the kerf of every cut",
            "Choose the machine for each group and share out the work, with one person checking first-off parts",
            "Work out the bars or sheets needed and the offcuts, and record useful offcuts in the offcut register"
          ]
        },
        {
          "h": "Kerf and squaring"
        },
        {
          "p": "The **kerf** is the width of material turned into chips or dust by a cut. Each saw cut loses about the width of the blade's set: often about 1.5–2.5 mm on a bandsaw, 2–3 mm on a cold saw and 3 mm or more with an abrasive disc. A guillotine or ironworker shear has no kerf. The mill end of a bar is often not square or is damaged, so allow a few millimetres (often 5–10 mm) to square it before the first part."
        },
        {
          "p": "For planning, allow **one kerf for every part** you cut from the bar. The usable length is the bar length less the squaring allowance."
        },
        {
          "table": {
            "head": [
              "Step",
              "Worked example: 9 pieces of 1 300 mm and 6 pieces of 700 mm from 6 m tube; kerf 3 mm; squaring 5 mm"
            ],
            "rows": [
              [
                "Usable length of one bar",
                "6 000 − 5 = 5 995 mm"
              ],
              [
                "Bar used by each part",
                "1 300 + 3 = 1 303 mm; 700 + 3 = 703 mm"
              ],
              [
                "Long parts per bar",
                "5 995 ÷ 1 303 = 4.6, so 4 per bar (5 212 mm), leaving 783 mm"
              ],
              [
                "Fill the gap",
                "One 700 mm part fits in the 783 mm: 5 212 + 703 = 5 915 mm, leaving 80 mm"
              ],
              [
                "Plan",
                [
                  "Bar 1: 4 × 1 300 + 1 × 700, offcut 80 mm",
                  "Bar 2: the same, offcut 80 mm",
                  "Bar 3: 1 × 1 300 + 4 × 700 = 1 303 + 2 812 = 4 115 mm, leaving 1 880 mm"
                ]
              ],
              [
                "Result",
                "3 bars. The 1 880 mm piece is a useful offcut: label it with its size and grade and enter it in the offcut register."
              ]
            ]
          }
        },
        {
          "note": "Dividing the total length of parts by the bar length gives the least number of bars possible, not the number you need, because parts cannot be joined across two bars. Always lay the parts out bar by bar.",
          "label": "Remember"
        },
        {
          "h": "Mitres"
        },
        {
          "p": "A frame with mitred corners has its rails cut at **45°** at both ends. Each rail then has a long edge (the **long point**, on the outside of the frame) and a short edge (the **short point**, on the inside). The difference between them is the depth of the section at each mitred end."
        },
        {
          "table": {
            "head": [
              "Frame of 40 × 40 mm tube, outside size 1 200 × 800 mm, 45° mitres at both ends",
              "Long point (outside edge)",
              "Short point (inside edge)"
            ],
            "rows": [
              [
                "Long rails",
                "1 200 mm",
                "1 200 − (2 × 40) = 1 120 mm"
              ],
              [
                "Short rails",
                "800 mm",
                "800 − (2 × 40) = 720 mm"
              ]
            ]
          }
        },
        {
          "ul": [
            "Set the length stop to the point the drawing dimensions, usually the long point, and say so on the cutting plan so nobody measures the other edge.",
            "If the mitre is at one end only, the difference is one section depth, not two.",
            "A mitre that is out by 1° at each end leaves a 4° error at the corner of the frame: check the saw head angle with a protractor or bevel gauge on the first cut."
          ]
        },
        {
          "h": "Strips and blanks from sheet"
        },
        {
          "p": "Sheet is commonly 1 220 × 2 440 mm (4 × 8 ft) or 1 250 × 2 500 mm. On a guillotine there is no kerf, so the number of strips is the sheet width divided by the strip width, rounded **down**."
        },
        {
          "ul": [
            "Strips of 150 mm from a 1 220 mm width: 1 220 ÷ 150 = 8.13, so **8 full strips** and a 20 mm strip of waste.",
            "Blanks of 150 × 300 mm: 8 strips of 150 mm × 2 440 mm, each giving 2 440 ÷ 300 = 8.13, so 8 blanks; 8 × 8 = **64 blanks** per sheet.",
            "Dividing the sheet area by the blank area (2 976 800 ÷ 45 000 = 66.2) gives too many, because the leftover strips are too small to use."
          ]
        },
        {
          "h": "Tolerances"
        },
        {
          "p": "A **tolerance** is how far a size may be from the drawing size and still be accepted. The drawing or the cutting list gives it."
        },
        {
          "table": {
            "head": [
              "Written on the drawing",
              "Smallest accepted",
              "Largest accepted"
            ],
            "rows": [
              [
                "450 ± 1 mm",
                "449 mm",
                "451 mm"
              ],
              [
                "120 ± 0.2 mm",
                "119.8 mm",
                "120.2 mm"
              ],
              [
                "750 +0 / −2 mm",
                "748 mm",
                "750 mm"
              ],
              [
                "90° ± 0.5°",
                "89.5°",
                "90.5°"
              ]
            ]
          }
        },
        {
          "note": "A one-sided tolerance such as +0 / −2 means the part may be shorter but never longer than the drawing size. Fabricators use it where a part must fit inside something.",
          "label": "Tip"
        },
        {
          "h": "Other sums you will use"
        },
        {
          "ul": [
            "**Waste:** waste % = offcut length ÷ bar length × 100. A 300 mm offcut from a 6 000 mm bar is 5% waste.",
            "**Time:** number of cuts × time per cut, plus set-up and checking time.",
            "**Cost:** bars or sheets needed × price, in J$. Add a small allowance for a spoiled part on a big job.",
            "**Units:** 1 kN = 1 000 N; 1 tonne-force ≈ 9.81 kN; 1 m = 1 000 mm."
          ]
        }
      ]
    },
    {
      "title": "Choosing the cutting method",
      "blocks": [
        {
          "p": "At Level 3 you choose the method, not just use the machine in front of you. Ask: what is the material and section? How accurate and square must the cut be? Will the edge be welded, seen or handled? How many parts? Can the machine take this thickness and material?"
        },
        {
          "table": {
            "head": [
              "Method",
              "Best for",
              "Edge and accuracy",
              "Limits"
            ],
            "rows": [
              [
                "Bandsaw (horizontal or vertical)",
                "Bar, tube, angle, channel and beams; straight cuts and mitres; solid bar up to large sizes",
                "Clean, square edge; small kerf; little heat; small burr",
                [
                  "Slower than shearing",
                  "Needs the right blade pitch, speed, feed and coolant"
                ]
              ],
              [
                "Cold saw (circular, low speed, HSS or carbide-tipped blade)",
                "Accurate, square cuts and mitres on tube and sections; repeat parts",
                "Very clean, square, cool edge; small burr; accurate length",
                [
                  "Limited size of section",
                  "Blades are costly and must suit the material"
                ]
              ],
              [
                "Abrasive cut-off saw",
                "Quick one-off cuts; hardened or awkward material",
                "Hot, heat-tinted edge with a heavy burr; less square",
                [
                  "Sparks, dust, high noise",
                  "Discs wear fast and can shatter",
                  "Not for accurate repeat work"
                ]
              ],
              [
                "Hand hacksaw",
                "Small sections, conduit, cutting on site with no power",
                "Square if done with care; slow",
                "Slow and tiring on large sections"
              ],
              [
                "Guillotine (power shear)",
                "Straight cuts in sheet and plate; many blanks to size with the back gauge",
                "Fast, no kerf, no swarf; rolled edge on one side and a burr on the other",
                [
                  "Thickness and length limits; lower for stainless",
                  "Narrow strips can twist and bow",
                  "Straight cuts only"
                ]
              ],
              [
                "Ironworker",
                "Shearing flat bar, angle and round or square bar; punching holes; notching corners",
                "Fast; sheared edge with a burr; punched hole slightly tapered",
                [
                  "Capacity limits for each station",
                  "Minimum hole size",
                  "Hole edge work-hardened"
                ]
              ],
              [
                "Punch press",
                "Many holes or shapes in sheet and plate",
                "Fast and repeatable",
                "Large force; tooling for each shape"
              ],
              [
                "Nibbler or portable shear",
                "Curves and cut-outs in sheet up to a few millimetres; cutting sheet already fixed in place",
                "Slightly scalloped edge; small, sharp swarf",
                "Thin sheet only"
              ],
              [
                "Tube notcher (hole-saw type)",
                "The curved 'fish-mouth' end that lets one round tube sit tight against another, at an angle",
                "Close fit for welding handrails and frames",
                "Each notcher suits a range of tube sizes"
              ]
            ]
          }
        },
        {
          "h": "Notching and coping"
        },
        {
          "p": "A **notch** is a piece cut out of the edge or end of a part, for example a V notch in the flange of an angle so it can be bent into a corner. **Coping** is cutting away part of the end of a beam so that it fits under or around the flange of another beam. Small notches are made on the ironworker's notcher; copes on heavy beams are usually sawn, or cut thermally and ground."
        },
        {
          "h": "Choosing for the job: examples"
        },
        {
          "table": {
            "head": [
              "Job",
              "Best choice",
              "Why"
            ],
            "rows": [
              [
                "200 identical 100 × 60 mm blanks from 3 mm sheet",
                "Guillotine with the back gauge, first-off checked",
                "Fast, no kerf, every blank the same size"
              ],
              [
                "Mitred frame of 40 × 40 mm tube for a display cabinet",
                "Cold saw or bandsaw with the head set to 45°",
                "Square, accurate, cool mitres that fit tight for welding"
              ],
              [
                "One length of 25 mm hardened bar for a repair",
                "Abrasive cut-off saw",
                "Saw blades will not cut hardened steel well"
              ],
              [
                "Twenty 14 mm holes in 6 mm flat bar",
                "Ironworker punch",
                "Fast; hole size is larger than the plate thickness"
              ],
              [
                "Large curved opening in 1.2 mm sheet already riveted to a frame",
                "Nibbler",
                "Follows a curve and works in place"
              ],
              [
                "Ends of 100 mm solid round bar for machining",
                "Bandsaw or cold saw with coolant",
                "Clean, square cut with no heat damage"
              ]
            ]
          }
        },
        {
          "note": "A sheared or punched edge that will be welded must be straight, clean and free of a heavy burr and of oil. An abrasive-cut edge is hot and heavily burred: dress it before fit-up.",
          "label": "Remember"
        }
      ]
    },
    {
      "title": "Sawing: bandsaws, cold saws, abrasive saws and hacksaws",
      "blocks": [
        {
          "h": "Blade words you must know"
        },
        {
          "table": {
            "head": [
              "Term",
              "Meaning"
            ],
            "rows": [
              [
                "Pitch",
                "The spacing of the teeth, usually given in **teeth per inch (TPI)**. A coarse blade has few teeth per inch; a fine blade has many."
              ],
              [
                "Variable pitch",
                "Tooth spacing that changes along the blade, for example 4/6 TPI. It cuts a range of sizes and sections with less vibration and noise."
              ],
              [
                "Set",
                "The bending of the teeth alternately left and right, so the cut (kerf) is wider than the blade body and the blade does not bind."
              ],
              [
                "Gullet",
                "The space in front of each tooth that carries the chips out of the cut."
              ],
              [
                "Bi-metal blade",
                "High speed steel tooth edge welded to a tough spring-steel back; the usual production bandsaw blade."
              ],
              [
                "HSS",
                "High speed steel: blade or tooth material that stays hard when hot."
              ],
              [
                "Carbide-tipped (TCT)",
                "Teeth tipped with tungsten carbide, very hard and long-lasting; used on many cold saws and for hard or abrasive material."
              ],
              [
                "Blade speed",
                "How fast the teeth pass the work, given in **metres per minute (m/min)**."
              ],
              [
                "Feed",
                "How hard and how fast the blade is fed into the work."
              ]
            ]
          }
        },
        {
          "h": "Choosing the pitch"
        },
        {
          "p": "The pitch must suit the **thickness of metal in the cut**, not the size of the section. Keep at least **three teeth** in the cut at all times so the teeth cannot snag on a thin wall. But on a long cut through solid bar, fine teeth fill their gullets with chips before they leave the cut: the blade stops cutting, rubs, heats up and wanders."
        },
        {
          "table": {
            "head": [
              "Material in the cut",
              "Typical bandsaw pitch",
              "Why"
            ],
            "rows": [
              [
                "Thin-wall tube or angle, 2–3 mm wall",
                "Fine: about 10/14 or 8/12 TPI",
                "Keeps three or more teeth on the thin wall, so they do not snag and strip"
              ],
              [
                "Tube and sections, 4–8 mm wall",
                "About 6/10 or 5/8 TPI",
                "A balance of smooth cutting and chip room"
              ],
              [
                "Solid bar about 25–50 mm",
                "About 4/6 or 5/8 TPI",
                "Gullets big enough for the longer cut"
              ],
              [
                "Solid bar about 75–150 mm",
                "Coarse: about 3/4 or 2/3 TPI",
                "Large gullets carry the chips out of a long cut"
              ]
            ]
          }
        },
        {
          "note": "These are typical figures from blade makers' charts. Use the chart for the blade and machine you have, and ask your instructor.",
          "label": "Remember"
        },
        {
          "h": "Speed, feed and coolant"
        },
        {
          "table": {
            "head": [
              "Material",
              "Typical bi-metal blade speed",
              "Feed and coolant"
            ],
            "rows": [
              [
                "Mild steel",
                "About 60–90 m/min",
                "Steady feed; soluble coolant"
              ],
              [
                "Stainless steel",
                "Slower: about 25–40 m/min",
                "Firm, steady feed so the teeth cut and do not rub; plenty of coolant"
              ],
              [
                "Tool or hard alloy steel",
                "Slower still, as the chart says",
                "Firm feed; coolant"
              ],
              [
                "Aluminium and brass",
                "Much faster, where the saw allows",
                "Lighter feed; coolant or lubricant to stop chips sticking"
              ]
            ]
          }
        },
        {
          "p": "**Stainless steel work-hardens**: if a tooth rubs instead of cutting, the surface under it becomes harder, so the next tooth rubs more. Too high a speed makes heat that does the same. So stainless is cut at a lower blade speed but with a firm feed."
        },
        {
          "h": "Reading the chips"
        },
        {
          "table": {
            "head": [
              "Chips look like",
              "What it means",
              "What to do"
            ],
            "rows": [
              [
                "Thin, tightly curled, silver or light gold",
                "Good cutting",
                "Keep the settings"
              ],
              [
                "Thick, blue or dark brown, hot",
                "Too much feed or too high a speed",
                "Reduce the feed or the speed; check the coolant"
              ],
              [
                "Fine powder or dust",
                "Teeth rubbing: feed too light, or blade blunt",
                "Increase the feed; check the blade"
              ],
              [
                "Chips packed in the gullets",
                "Pitch too fine for the cut",
                "Fit a coarser blade"
              ]
            ]
          }
        },
        {
          "h": "Bandsaw set-up and running"
        },
        {
          "flow": [
            "Check the blade: right pitch and type, teeth pointing in the direction of travel, no missing teeth",
            "Check the blade tension with the machine's gauge or as the maker says",
            "Move the blade guide arms in as close to the work as the work allows",
            "Set the vice angle (0° for square, 45° for mitres) and check it with a protractor",
            "Support long bars on **roller stands** at the right height, with walkways kept clear",
            "Set the length stop so the cut piece falls clear and is never trapped between the blade and the stop",
            "Clamp the work firmly; thin tube may need packing so it is not crushed",
            "Set speed and feed from the chart; turn on the coolant; cut",
            "Check the first part for length, angle and squareness before cutting the rest"
          ]
        },
        {
          "note": "A **new blade** is run in for its first few cuts at a lighter feed (often about half) so that its very sharp tips are honed rather than chipped. This makes the blade last much longer. Follow the blade maker's run-in figures.",
          "label": "Tip"
        },
        {
          "h": "Sawing faults"
        },
        {
          "table": {
            "head": [
              "Fault",
              "Likely causes",
              "Cure"
            ],
            "rows": [
              [
                "Cut runs off square",
                [
                  "Blade blunt or teeth damaged on one side",
                  "Blade tension too low",
                  "Guide arms set too far from the work",
                  "Feed too heavy",
                  "Pitch too fine for the cut"
                ],
                [
                  "New blade",
                  "Tension to the maker's figure",
                  "Guides close to the work",
                  "Reduce the feed",
                  "Coarser pitch"
                ]
              ],
              [
                "Teeth stripping",
                [
                  "Pitch too coarse for a thin wall",
                  "Work not clamped and moving",
                  "Feed too heavy at the start of a cut"
                ],
                [
                  "Finer or variable pitch",
                  "Clamp and pack the work",
                  "Light feed at entry"
                ]
              ],
              [
                "Blade breaking",
                [
                  "Tension too high or too low",
                  "Guides badly set or worn",
                  "Blade too thick for the wheel size"
                ],
                [
                  "Correct tension and guides",
                  "Right blade for the machine"
                ]
              ],
              [
                "Blade dulls quickly",
                [
                  "Speed too high",
                  "Feed too light (rubbing)",
                  "No coolant",
                  "No run-in"
                ],
                [
                  "Speed and feed from the chart",
                  "Coolant on",
                  "Run in new blades"
                ]
              ],
              [
                "Part trapped and thrown",
                "Length stop set so the piece is caught between blade and stop",
                "Set the stop so the piece falls clear, or back the stop off before the cut finishes"
              ]
            ]
          }
        },
        {
          "h": "Cold saws"
        },
        {
          "p": "A cold saw uses a circular HSS or carbide-tipped blade turning slowly, with coolant (HSS) or as the maker says (carbide). It gives a cool, very clean, square cut with a small burr, so it is the best saw for accurate repeat parts and mitres in tube and sections. Use the blade and speed the maker gives for the material, keep the vice clean so parts sit square, and change or resharpen the blade when the cut becomes rough or noisy."
        },
        {
          "h": "Abrasive cut-off saws"
        },
        {
          "ul": [
            "Check that the disc is a cut-off disc of the right size, **rated for at least the saw's speed** (the rpm or m/s marked on it), in date and not cracked or chipped. Never fit a larger disc than the guard is made for.",
            "Keep the guard on. Stand to one side and run a new disc at full speed for about a minute before you cut, so a faulty or out-of-true disc shows itself before it is loaded.",
            "Let the disc reach full speed before every cut, and feed steadily without forcing or twisting it.",
            "Expect heat, sparks, dust and a heavy burr. Wear a face shield over safety glasses and hearing protection, and keep anything that burns away from the spark stream."
          ]
        },
        {
          "h": "Hacksaws"
        },
        {
          "ul": [
            "Choose the pitch so at least three teeth are on the thinnest part: about 18 TPI for solid bar, 24 TPI for angle and thick tube, 32 TPI for thin-wall tube and conduit.",
            "Fit the blade with the teeth pointing away from the handle (the saw cuts on the push stroke) and tension it firmly.",
            "Use the full length of the blade with steady strokes, and ease off at the end of the cut."
          ]
        }
      ]
    },
    {
      "title": "Shearing: guillotines and ironworkers",
      "blocks": [
        {
          "p": "Shearing cuts metal between two blades. The top blade presses the metal down past the bottom blade until it cracks through. It is fast, makes no kerf and no swarf, but the edge is not the same all through."
        },
        {
          "table": {
            "head": [
              "Zone of a sheared edge",
              "What it looks like"
            ],
            "rows": [
              [
                "Rollover",
                "A small rounded edge on the side where the blade entered"
              ],
              [
                "Burnish (shear band)",
                "A smooth, shiny band where the metal was cut cleanly; on a good cut, roughly a third of the thickness"
              ],
              [
                "Fracture",
                "A rough, dull band where the metal cracked through"
              ],
              [
                "Burr",
                "A sharp raised lip on the side where the blade came out"
              ]
            ]
          }
        },
        {
          "h": "Parts of a guillotine"
        },
        {
          "table": {
            "head": [
              "Part",
              "Its job"
            ],
            "rows": [
              [
                "Top blade on the beam, bottom blade on the table",
                "Do the cutting; most blades have four cutting edges and can be turned"
              ],
              [
                "Hold-downs",
                "Clamp the sheet firmly before the blade reaches it, so it cannot move or lift"
              ],
              [
                "Finger guard",
                "Keeps fingers out of the hold-down and blade area at the front"
              ],
              [
                "Back gauge",
                "An adjustable stop behind the blade that sets the size of each piece"
              ],
              [
                "Squaring arm (side gauge)",
                "A fence at 90° to the blade that keeps the sheet square to the cut"
              ],
              [
                "Front support arms",
                "Hold up wide sheet in front of the blade"
              ],
              [
                "Rear guard or light curtain",
                "Stops anyone reaching or walking into the back of the machine"
              ],
              [
                "Foot pedal and emergency stops",
                "Start the stroke; stop the machine"
              ]
            ]
          }
        },
        {
          "h": "Blade clearance"
        },
        {
          "p": "The **clearance** is the small gap between the top and bottom blades. It is set from the **maker's chart** for each thickness and material, often roughly 5–10% of the sheet thickness, and checked with feeler gauges with the machine isolated."
