Repository: CESTIS-Technical-Services-Limited/C.E.S.T.I.S-Train

# CESTIS Training LMS + MegaData

> **Running the Centre day to day — backups, the weekly health check, the monthly USB copy, the
> yearly chores, and what to do when something goes wrong:**
> [`docs/RUNNING-THE-CENTRE.md`](docs/RUNNING-THE-CENTRE.md). Start there.

The Centre's static-page LMS (GitHub Pages, consumer-Gmail Drive — decision D1: strictly
zero-cost infrastructure) plus **MegaData**, a canonical append-only data layer designed to
replace per-page storage silos. **MegaData is built but not in use:** no broker is deployed, so
every page runs in its *legacy* mode, where records are kept on each device and synced to the

File: Offline System/study-kits/welding-fabrication-level-3/memfab0052b.json (part 1 of 2)
{
  "format": "cestis-study-kit",
  "version": 1,
  "status": "to-check",
  "written": "2026-11-07",
  "programme": "Welding & Fabrication",
  "qualification": {
    "id": "QUAL-WEL-L3",
    "title": "WELDING LEVEL 3",
    "code": "MEM30215"
  },
  "level": 3,
  "unit": {
    "code": "MEMFAB0052B",
    "title": "Weld using gas metal arc welding process GMAW - (Metal inert gas MIG)"
  },
  "summary": "This unit teaches gas metal arc welding (GMAW), often called MIG welding, at Level 3: how the process and its equipment work, how to choose the metal transfer mode, wire and shielding gas, set and record the parameters from a trial piece, weld steel in all positions, and weld aluminium, stainless steel and coated steel. It also covers defects and fault finding, inspection and testing, costing, and leading a production team safely.",
  "sections": [
    {
      "title": "Unit overview",
      "blocks": [
        {
          "p": "This unit is part of the Welding Level 3 qualification (MEM30215). It covers **gas metal arc welding (GMAW)**, the wire-fed process most fabrication shops in Jamaica use for gates, grills, trailers, frames, truck bodies, tanks, stainless kitchen and hotel work, and aluminium boat and building fittings."
        },
        {
          "p": "In GMAW a wire is fed continuously from a spool through a gun, and a shielding gas from a cylinder protects the arc and the weld pool. Strictly, **MIG** (metal inert gas) means the gas is inert, such as argon for aluminium; with active gases such as CO2 or argon/CO2 on steel it is **MAG** (metal active gas). In the trade both are usually called MIG, and AWS calls them all GMAW."
        },
        {
          "p": "At Level 3 you choose the transfer mode, wire and gas for the job, develop and record settings that every welder can repeat, weld in all positions and on several metals, find faults in the welds and the machine, cost the work, and run a safe, productive bay."
        },
        {
          "p": "**Who it is for:** trainees on the Welding Level 3 programme at HEART/NSTA Trust and other training centres, and welders who lead GMAW production. You should already be able to make sound flat and horizontal GMAW fillets on mild steel."
        },
        {
          "table": {
            "head": [
              "What you must be able to do",
              "What this means in the shop"
            ],
            "rows": [
              [
                "Work safely and lead a safe bay",
                "Control fume, gases, arc radiation, fire, cylinders and heat, using the hierarchy of controls."
              ],
              [
                "Know and set up the equipment",
                "Check and set up the power source, feeder, rolls, liner, gun, gas supply and controls, including inductance, synergic, pulse and trigger modes."
              ],
              [
                "Choose transfer mode, wire and gas",
                "Pick short-circuit, spray or pulsed transfer, the right wire and the right gas for the metal, thickness and position."
              ],
              [
                "Develop and record parameters",
                "Set voltage, wire speed, stick-out, gas flow and travel from a trial piece, test it, and record the approved settings."
              ],
              [
                "Weld in all positions",
                "Make fillet and butt welds in the flat, horizontal, vertical and overhead positions (1F–4F, 1G–4G)."
              ],
              [
                "Weld aluminium, stainless and coated steel",
                "Change the set over, prepare the joint and use the right technique for each."
              ],
              [
                "Find faults",
                "Name weld defects and machine faults, find the cause and put it right."
              ],
              [
                "Inspect, test, cost and record",
                "Inspect with gauges, choose tests, work out wire, gas, time and cost, and keep weld records."
              ]
            ]
          }
        },
        {
          "h": "How you will be assessed"
        },
        {
          "ul": [
            "A **multiple-choice theory paper** on procedures, safety, equipment and settings, wire and gas, metal transfer, technique, positional welding, defects, inspection, distortion, maintenance, supervision, records and costing.",
            "A **written paper** with short answers (terms such as CTWD, FCAW, diffuser, flowmeter, silicon islands, operating factor, inert, and small sums) and longer answers on transfer modes, aluminium, gases, stainless, fault finding, safety, positional welding and costing.",
            "**Practical tasks**: setting parameters on a trial piece, then welding vertical-up (3F) and overhead (4F) fillets on 10 mm steel with break tests and a weld record; and changing a set over to aluminium, then welding and inspecting butt and fillet joints."
          ]
        },
        {
          "note": "In the practicals the assessor marks the trial, the record and the checks as well as the welds. Write down every setting you use, and change only one setting at a time.",
          "label": "Tip"
        }
      ]
    },
    {
      "title": "Safety in GMAW work",
      "blocks": [
        {
          "table": {
            "head": [
              "Hazard",
              "Where it comes from",
              "Controls"
            ],
            "rows": [
              [
                "Welding fume",
                "Fine metal particles from the wire and plate; more at high current and with spray; worse from coatings (zinc, paint, primer) and stainless (chromium)",
                [
                  "Extraction at the arc (on-gun extraction or a hood) first",
                  "Coatings removed from the weld area",
                  "Head kept out of the plume",
                  "Respirator where the risk assessment says"
                ]
              ],
              [
                "Ozone",
                "Formed from the oxygen in the air by the arc's ultraviolet light; worst with argon-rich gases, aluminium and stainless",
                [
                  "Extraction and ventilation",
                  "Dry throat, cough or chest tightness are warning signs: report them"
                ]
              ],
              [
                "Carbon monoxide",
                "Formed when the arc breaks down CO2 shielding gas",
                "Ventilation; extra care in small rooms, tanks and pits"
              ],
              [
                "Shielding gas build-up",
                "Argon and CO2 are heavier than air and collect in pits, tanks, trenches and low rooms, pushing out the oxygen",
                [
                  "Ventilate low and confined spaces; close cylinder valves when not welding",
                  "Confined space permit and gas testing where needed",
                  "There is no warning: a person can collapse in seconds"
                ]
              ],
              [
                "Arc radiation",
                "GMAW gives more ultraviolet than MMAW (no smoke to absorb it), most with spray, argon-rich gas and aluminium",
                [
                  "Filter shade matched to the current (see below)",
                  "All skin covered; screens round the bay",
                  "UV reflects off aluminium and stainless and burns skin quickly"
                ]
              ],
              [
                "Fire",
                "Spatter and hot metal falling through gaps, onto rags, cardboard, wood, mezzanine floors",
                [
                  "Hot work permit where needed; area cleared or covered",
                  "Fire watch during and after the work",
                  "Extinguisher at hand"
                ]
              ],
              [
                "Electric shock",
                "Wire, contact tip and gun are live when the trigger is pressed; damaged cables",
                [
                  "Dry gloves; check cables and the work lead",
                  "Switch off before changing rolls, liners or tips"
                ]
              ],
              [
                "Gas cylinders",
                "Falling cylinders; damaged valves; heat",
                [
                  "Upright and chained, valve caps on when not in use",
                  "Stored in the shade, away from heat and electrical cables",
                  "Moved on a trolley; carried in a vehicle upright, strapped, regulator off, with ventilation, never in a closed car"
                ]
              ],
              [
                "Noise and heat",
                "Grinding; hot bays; leathers in Jamaican heat",
                [
                  "Hearing protection",
                  "Water, rest breaks in the shade, work rotation on long jobs"
                ]
              ]
            ]
          }
        },
        {
          "h": "Filter shades for GMAW"
        },
        {
          "table": {
            "head": [
              "Welding current",
              "Typical shade"
            ],
            "rows": [
              [
                "Below about 150 A (short-circuit)",
                "10–11"
              ],
              [
                "About 150–250 A",
                "12"
              ],
              [
                "Above about 250 A (spray and pulsed spray)",
                "13–14"
              ]
            ]
          }
        },
        {
          "note": "These are typical figures from shade charts; aluminium and argon-rich spray arcs are brighter, so use one shade darker if the chart says. Follow the chart for your helmet and your instructor.",
          "label": "Remember"
        },
        {
          "h": "The hierarchy of controls"
        },
        {
          "flow": [
            "**Eliminate or substitute**: buy steel without paint or galvanising where you can; choose lower-fume settings and processes",
            "**Engineering controls**: on-gun extraction or hoods at each bay, screens between bays, cylinders chained, general ventilation",
            "**Administrative controls**: hot work procedure and fire watch, training, rotation, rest and water breaks",
            "**PPE**: helmet with the right shade, flame-resistant clothing, gloves, boots, hearing protection, respirator where fume is still high"
          ]
        },
        {
          "p": "PPE comes **last** because it protects only the wearer and only when worn properly. A paper dust mask is not a fume respirator, and an open door or a fan is not extraction: a fan blowing across the bay also blows the shielding gas away from the arcs."
        },
        {
          "h": "Leading a safe bay"
        },
        {
          "ul": [
            "Check extraction, screens, cylinders and fire precautions at the start of each shift.",
            "Check every welder's PPE, especially shades for spray work and leathers for overhead work.",
            "Stop unsafe acts at once; report injuries, near misses and damaged equipment.",
            "Keep a fire watch where spatter can reach anything that burns, including floors below."
          ]
        }
      ]
    },
    {
      "title": "The process and the equipment",
      "blocks": [
        {
          "h": "How GMAW works"
        },
        {
          "p": "A motor feeds wire from a spool through a liner in the gun cable to a copper **contact tip**, which passes the welding current into the wire. The arc melts the wire and the joint edges; the drops of wire cross into the weld pool. Shielding gas flows through the gun and out of the nozzle round the arc to keep the air away. Solid steel wire is welded on **DC electrode positive (DCEP)**."
        },
        {
          "p": "GMAW uses a **constant-voltage (CV)** power source. You set the **voltage**, which sets the **arc length**, and the **wire feed speed (WFS)**, which sets the **current**. The arc corrects itself: if your hand moves away and the arc gets longer, the current drops, the wire melts more slowly and the arc shortens back."
        },
        {
          "table": {
            "head": [
              "Part",
              "Its job",
              "Check"
            ],
            "rows": [
              [
                "Power source",
                "Gives a steady voltage on DC",
                "Duty cycle for the current; cables and work clamp sound"
              ],
              [
                "Wire feeder and drive rolls",
                "Pulls wire off the spool and pushes it through the liner",
                [
                  "Rolls the right size and groove for the wire",
                  "Pressure just enough to feed without slipping",
                  "Spool brake set so the spool stops without over-running"
                ]
              ],
              [
                "Drive roll grooves",
                "V-groove for solid steel and stainless wire; **U-groove** for soft aluminium; knurled for flux-cored wire",
                "Groove matches the wire size"
              ],
              [
                "Liner",
                "The tube inside the gun cable that guides the wire",
                "Steel spiral for steel; **plastic** (such as PTFE or nylon) for aluminium; clean, not kinked or worn"
              ],
              [
                "Contact tip",
                "Passes current to the wire",
                "Marked for the wire size (aluminium tips slightly larger); not worn oval or burnt"
              ],
              [
                "Gas diffuser",
                "Spreads the gas evenly round the tip, behind the nozzle",
                "Holes clear; not cracked"
              ],
              [
                "Nozzle",
                "Directs the gas over the pool",
                "Free of spatter (anti-spatter spray or nozzle gel helps); right size; tip flush or set back as the mode needs"
              ],
              [
                "Gun cable",
                "Carries wire, gas, current (and coolant on water-cooled guns)",
                "Laid out as straight as possible; tight loops drag the wire"
              ],
              [
                "Gas supply",
                "Cylinder, regulator and **flowmeter** (gas flow in litres per minute, often a ball in a clear tube)",
                "Leak-tested; flow set; cylinder chained"
              ]
            ]
          }
        },
        {
          "table": {
            "head": [
              "Special guns",
              "Why"
            ],
            "rows": [
              [
                "Spool gun",
                "A small spool on the gun itself, so soft wire travels only a short way. Used for aluminium."
              ],
              [
                "Push-pull gun",
                "A motor in the gun pulls the wire while the feeder pushes, so soft aluminium wire does not buckle in a long liner."
              ],
              [
                "Water-cooled gun",
                "For high currents and long runs. Check the coolant is flowing before welding, or the gun can burn out."
              ]
            ]
          }
        },
        {
          "h": "Machine controls"
        },
        {
          "table": {
            "head": [
              "Control",
              "What it does"
            ],
            "rows": [
              [
                "Voltage",
                "Sets arc length: higher voltage gives a longer arc and a wider, flatter bead"
              ],
              [
                "Wire feed speed",
                "Sets the current and the amount of metal laid down"
              ],
              [
                "Inductance (arc control)",
                "In short-circuit, changes how fast the current rises during each short: more inductance gives a hotter, wetter, flatter bead with less spatter; less gives a colder, crisper arc with more spatter, useful on thin sheet and out of position"
              ],
              [
                "Synergic mode",
                "You choose the wire, gas and wire speed (or thickness); the machine sets a matching voltage, which you can trim"
              ],
              [
                "Pulse",
                "Switches the current between a high **peak** that sends one drop across, and a low **background** that keeps the arc alight. Gives spray-type fusion at a lower average heat, in all positions"
              ],
              [
                "2-step / 4-step trigger",
                "2-step: weld while the trigger is held. 4-step (latch): press and release to start, press and release to stop, so long runs need no holding, and a crater-fill stage can be added"
              ],
              [
                "Pre-flow and post-flow",
                "Gas before the arc starts (purges air from the gun) and after it stops (protects the cooling crater and the hot tip)"
              ],
              [
                "Burnback",
                "Keeps the arc on for a moment after the wire stops so the wire burns clear of the pool. Too short: the wire freezes in the crater. Too long: it burns back and fuses to the tip"
              ],
              [
                "Crater fill",
                "Drops the current at the end of the run to fill the crater"
              ]
            ]
          }
        },
        {
          "note": "Pure CO2 cools sharply as it leaves the cylinder. On long runs at high flow, the regulator can ice up and the gas flow stop. A regulator heater, or a lower flow where the WPS allows, prevents it.",
          "label": "Tip"
        }
      ]
    },
    {
      "title": "Metal transfer, wires and gases",
      "blocks": [
        {
          "h": "Metal transfer modes"
        },
        {
          "table": {
            "head": [
              "Mode",
              "How the metal crosses",
              "Current and gas",
              "Suits",
              "Watch for"
            ],
            "rows": [
              [
                "Short-circuit (dip)",
                "The wire touches the pool and shorts many times a second (often 20–200); each short pinches off a drop",
                "Low current and voltage; CO2 or argon/CO2",
                "Thin sheet, root runs, vertical and overhead work, poor fit-up",
                "Runs cold: on thick plate the weld can look neat but sit on the plate without fusing (cold lap)"
              ],
              [
                "Globular",
                "Large, uneven drops, bigger than the wire, fall across the arc",
                "Medium current, mostly with CO2",
                "Usually avoided",
                "Heavy spatter, poor bead"
              ],
              [
                "Spray",
                "A fine stream of small drops crosses the arc without shorting",
                "High current, above the **transition current** for the wire, and an argon-rich gas (at least about 80% argon)",
                "Thicker plate, **flat and horizontal** fillets and butts",
                "Large, fluid pool that cannot be held in vertical or overhead positions; bright arc; high heat"
              ],
              [
                "Pulsed spray",
                "One drop sent across on each current peak; low background current between",
                "Pulsed machine; argon-rich gas",
                "All positions, thinner metal, aluminium and stainless; full fusion with less heat",
                "Needs the right programme for the wire and gas"
              ]
            ]
          }
        },
        {
          "note": "The transition current depends on the wire size and gas: often roughly 180–220 A for 1.0 mm steel wire and 220–260 A for 1.2 mm in an argon-rich mix. In spray the arc sounds like a steady hiss or hum; in short-circuit it crackles like frying bacon.",
          "label": "Remember"
        },
        {
          "h": "Wires"
        },
        {
          "table": {
            "head": [
              "Wire",
              "What it is",
              "Use"
            ],
            "rows": [
              [
                "ER70S-6",
                "Carbon steel wire with **more deoxidisers** (manganese and **silicon**)",
                "General steel, and steel with light mill scale or rust; wets well; leaves more silicon islands"
              ],
              [
                "ER70S-3",
                "Carbon steel wire with fewer deoxidisers",
                "Clean steel"
              ],
              [
                "ER308LSi, ER316LSi",
                "Stainless wires; L = low carbon, Si = extra silicon for better wetting",
                "304 and 316 stainless; 316 near the sea and with chemicals"
              ],
              [
                "ER309LSi",
                "Stainless with extra chromium and nickel",
                "Stainless to carbon steel"
              ],
              [
                "ER4043",
                "Aluminium with about 5% silicon",
                "Flows well, resists cracking on 6000-series alloys; lower strength; darker colour if anodised; **not** for high-magnesium alloys"
              ],
              [
                "ER5356",
                "Aluminium with about 5% magnesium",
                "Stronger; stiffer, so it feeds better; better colour match after anodising; the wire for 5000-series marine alloys such as 5083"
              ]
            ]
          }
        },
        {
          "p": "Steel wire is usually copper-coated. Keep all wire in its sealed bag in a dry store, cover the spool on the machine, and return part-used spools to the store. In humid air, steel wire rusts and aluminium wire picks up moisture in its oxide, and both give porosity and poor feeding."
        },
        {
          "h": "Shielding gases"
        },
        {
          "table": {
            "head": [
              "Gas",
              "Used for",
              "Effect"
            ],
            "rows": [
              [
                "CO2 (pure)",
                "Carbon steel, short-circuit",
                "Cheap; deep, broad penetration; more spatter; cannot give spray transfer"
              ],
              [
                "Argon + about 5–25% CO2 (for example 82/18, 90/10)",
                "Carbon steel",
                "Smoother arc, less spatter, better bead; mixes with less CO2 allow spray and pulse. More CO2 gives deeper, broader penetration but more spatter"
              ],
              [
                "Argon + 1–2% oxygen, or + about 2% CO2",
                "Stainless spray and pulse; some steel spray",
                "Steady arc while adding very little carbon or oxide"
              ],
              [
                "Helium/argon/CO2 three-part mixes",
                "Stainless short-circuit",
                "Better wetting with little carbon pick-up"
              ],
              [
                "Argon (pure)",
                "Aluminium",
                "Inert; never use oxygen or CO2 on aluminium: they oxidise the pool"
              ],
              [
                "Argon + helium",
                "Thick aluminium",
                "Hotter arc, deeper penetration"
              ]
            ]
          }
        },
        {
          "ul": [
            "Typical flow: about 12–18 litres per minute for steel indoors, more for spray and for aluminium (often 15–25 L/min). Set it on the flowmeter and follow the WPS.",
            "**Too little** gas lets air in. **Too much** makes the flow turbulent, which also draws air in: both cause porosity.",
            "Cylinder life = litres in the cylinder ÷ flow: a cylinder of about 9 000 litres at 18 L/min gives 9 000 ÷ 18 = 500 minutes, about **8.3 hours of arc time**."
          ]
        }
      ]
    },
    {
      "title": "Setting up and finding the right parameters",
      "blocks": [
        {
          "h": "Before you weld"
        },
        {
          "flow": [
            "Read the WPS: wire type and size, gas and flow, transfer mode, voltage and wire speed ranges, stick-out, position, technique",
            "Check the wire and rolls match, the roll pressure and spool brake are right, and the liner is clean and the right type",
            "Fit the right contact tip, a clean diffuser and nozzle; set the tip flush or recessed for the mode",
            "Connect the gas, leak-test, and set the flow on the flowmeter with the trigger pressed (or the purge button)",
            "Check the polarity (DCEP for solid wire) and that the work clamp is on clean metal near the joint",
            "Lay the gun cable out straight; check extraction and screens"
          ]
        },
        {
          "h": "What each setting does"
        },
        {
          "table": {
            "head": [
              "Change",
              "Effect on the weld"
            ],
            "rows": [
              [
                "More wire feed speed",
                "More current, more metal, deeper penetration (raise the voltage with it)"
              ],
              [
                "More voltage",
                "Longer arc, wider and flatter bead; too much: spatter, undercut, porosity; too little: stubbing, narrow, ropey bead"
              ],
              [
                "Longer contact-tip-to-work distance (CTWD)",
                "On a CV machine, **less current** and less penetration for the same wire speed; poorer gas cover"
              ],
              [
                "Shorter CTWD",
                "More current; risk of spatter building up on the tip and nozzle"
              ],
              [
                "Faster travel",
                "Smaller, narrower bead, less fusion, risk of undercut"
              ],
              [
                "Slower travel",
                "Bigger bead; the pool can roll ahead of the arc and cause cold lap"
              ],
              [
                "Push (forehand) gun angle",
                "Flatter, wider bead, a little less penetration, a better view of the joint and better gas cover ahead"
              ],
              [
                "Pull (drag) gun angle",
                "Deeper, narrower, more rounded bead"
              ]
            ]
          }
        },
        {
          "table": {
            "head": [
              "Typical starting settings (follow the WPS and the wire maker's chart)",
              "Short-circuit, 1.0 mm steel wire, argon/CO2",
              "Spray, 1.2 mm steel wire, argon/CO2"
            ],
            "rows": [
              [
                "Wire feed speed",
                "About 3–7 m/min (about 90–170 A)",
                "About 8–12 m/min (about 240–320 A)"
              ],
              [
                "Voltage",
                "About 16–20 V",
                "About 27–32 V"
              ],
              [
                "CTWD",
                "About 10–15 mm; tip flush or slightly out",
                "About 18–25 mm; tip set back inside the nozzle"
              ],
              [
                "Gas flow",
                "About 12–15 L/min",
                "About 15–20 L/min"
              ]
            ]
          }
        },
        {
          "p": "For spray, the contact tip is set **back inside the nozzle** so it is protected from the greater heat and the longer stick-out is kept. For short-circuit it is flush or just out, so the welder can see the joint and hold a short stick-out."
        },
        {
          "h": "Developing settings on a trial piece"
        },
        {
          "flow": [
            "Start from the WPS, or the wire maker's data if there is no WPS yet: wire size, gas, transfer mode, starting voltage and wire speed",
            "Make a trial joint in the **same steel, thickness and position** as the job",
            "Listen and look while welding: steady sound, even bead, good wetting at the toes",
            "Check the leg sizes with a fillet gauge, and the shape and toes",
            "Break or cut and etch the trial to see the fusion at the root and both plates",
            "If it fails, change **one setting at a time** and try again",
            "Record the wire, gas and flow, voltage, wire speed, CTWD, gun angles, travel speed and position on the **trial record**",
            "Get the settings approved, post them at the welding station, and make sure every welder uses them"
          ]
        },
        {
          "note": "The meter on the machine and the actual arc can differ. Check the voltage and wire speed with the meters during the trial and record what you actually used. If a welder's reading is outside the WPS range (for example 29 V when the WPS says 21–25 V, which is 4 V over the top of the range), stop and correct it.",
          "label": "Remember"
        }
      ]
    },
    {
      "title": "Technique in all positions",
      "blocks": [
        {
          "table": {
            "head": [
              "Position",
              "Gun angle (work angle and travel angle)",
              "Mode and technique",
              "Faults to watch for"
            ],
            "rows": [
              [
                "1F / 2F fillet",
                "About 45° between the plates (aim a little more at the bottom plate in 2F); about 10–15° push or drag",
                "Short-circuit on thin plate; spray or pulse on thick plate",
                "Undercut on the upright plate; overlap on the bottom plate; unequal legs"
              ],
              [
                "1G flat butt",
                "Square to the joint across it; about 10–15° travel angle",
                "Root in short-circuit or pulse; fill and cap in spray or pulse on thick plate",
                "Lack of side-wall fusion; excess cap"
              ],
              [
                "2G horizontal butt",
                "Pointed **slightly upwards** (about 5–15°) to hold the pool against sagging",
                "Stringer beads from the bottom up, each overlapping the last",
                "Sagging; undercut on the top plate"
              ],
              [
                "3F / 3G vertical-up",
                "Square to the joint, pointed slightly upwards (about 5–10°)",
                "Short-circuit with care, or **pulsed spray**; triangle or side-to-side weave, pausing at each toe",
                "Undercut at the edges; peaked bead; cold lap if the arc falls behind the pool"
              ],
              [
                "Vertical-down",
                "Pointed slightly down, arc kept on the leading edge of the pool",
                "Short-circuit, fast travel: **thin sheet only**",
                "On thicker plate the pool runs ahead of the arc and lies on cold metal: cold lap"
              ],
              [
                "4F / 4G overhead",
                "Square, with a slight push",
                "Short-circuit or pulse; small stringers; short CTWD",
                "Sagging and dripping; convex beads; spatter falling on the welder"
              ]
            ]
          }
        },
        {
          "h": "Vertical-up"
        },
        {
          "ul": [
            "Keep the arc at the **front of the pool**, on the metal you are fusing into, not on the pool itself.",
            "Move quickly across the middle and **pause at each toe** so the edges fill and fuse: this prevents undercut and a peaked bead.",
            "Keep the stick-out steady; a long stick-out drops the current just where you need fusion."
          ]
        },
        {
          "h": "Overhead"
        },
        {
          "ul": [
            "Full leathers, cap, collar buttoned; stand to the side of falling spatter.",
            "Lower settings than flat, a short CTWD, small stringers and a steady push. Keep the nozzle clean: spatter builds up fast and blocks the gas."
          ]
        },
        {
          "h": "Starts, stops and multi-run welds"
        },
        {
          "ul": [
            "Start the arc a little ahead and run back over the start, or use the machine's hot start, to avoid a cold start.",
            "At the end of a run, fill the crater (crater-fill setting, or a short pause or back-step), then keep the gun over the crater for the **post-flow**.",
            "Clean between runs: remove spatter and the glassy **silicon islands**, which can be trapped under the next run.",
            "Stagger the stops and starts of each layer."
          ]
        },
        {
          "h": "Fillet weld size"
        },
        {
          "p": "A fillet is specified by its **leg length** (or sometimes its throat). The **throat** of an even, flat-faced fillet is about 0.7 × the leg: a 6 mm leg gives about a 4.2 mm throat. Both legs must reach the size on the drawing: a 6 mm fillet with one 4 mm leg is undersized, however neat it looks."
        },
        {
          "note": "Over-welding costs money and adds distortion. The weld metal in a fillet grows with the **square** of the leg: an 8 mm fillet holds (8 × 8) ÷ (6 × 6) = 1.78 times the metal of a 6 mm fillet, about 78% more wire, gas and time.",
          "label": "Tip"
        }
      ]
    },
    {
      "title": "Aluminium, stainless steel and coated steel",
      "blocks": [
        {
          "h": "Aluminium: what is different"
        },
        {
          "ul": [
            "Aluminium is covered by a tough **oxide** skin that melts at about 2 050 °C, while the metal melts at about 660 °C. The oxide must be removed just before welding, and DCEP helps break it up.",
            "It conducts heat away very fast, so it needs a lot of heat at the start and welds faster as the job warms up.",
            "Its weld pool picks up **hydrogen** easily, from moisture, grease or hydrated oxide on the wire and plate, which gives **porosity**.",
            "It is prone to **crater cracks** and hot cracking, so the filler and the crater fill matter.",
            "Heat-treated alloys such as **6061-T6** lose much of their strength (often a third or more) in the heat-affected zone. Designers allow for this; do not add extra heat or extra weld to 'make it stronger'.",
            "There is no colour change before it melts, and it reflects ultraviolet light strongly."
          ]
        },
        {
          "h": "Changing a set from steel to aluminium"
        },
        {
          "flow": [
            "Switch off; remove the steel wire and blow out the steel dust",
            "Fit a spool gun or push-pull gun, or a short gun with a **plastic liner**",
            "Fit **U-groove rolls** and set **light** pressure: just enough to feed. Too much pressure flattens and shaves soft wire and causes bird-nesting",
            "Fit the aluminium contact tip for the wire size (slightly oversize, as aluminium expands) and a clean nozzle",
            "Load ER4043 or ER5356 wire as the WPS says; set a light spool brake",
            "Connect **pure argon** (or argon/helium) and set the flow, often higher than for steel",
            "Record each step on the change-over checklist"
          ]
        },
        {
          "h": "Welding aluminium"
        },
        {
          "ul": [
            "Choose the wire: **ER5356** for strength and for 5000-series marine alloys such as 5083; **ER4043** for good flow and crack resistance on 6000-series alloys where strength is less critical. ER4043 is not used on high-magnesium alloys, which it makes crack-prone.",
            "Clean just before welding: **degrease first** with a clean solvent, let it dry, then brush with a **stainless steel brush kept only for aluminium** (a brush used on steel leaves steel particles in the joint).",
            "Use spray or pulsed transfer with enough current to wet in at the start. Short-circuit on aluminium gives cold, unfused welds.",
            "**Push** the gun at about 10–15°: the gas covers and cleans ahead of the pool. Travel fairly fast and steadily.",
            "**Fill the crater** at the end of each run (crater-fill setting or a short back-step), or run off onto a tab.",
            "Use extraction: aluminium welding makes ozone and fume. Keep solvents closed and away from the arc."
          ]
        },
        {
          "h": "Stainless steel"
        },
        {
          "ul": [
            "Use the WPS wire (ER308LSi for 304, ER316LSi for 316, ER309LSi to join stainless to carbon steel) and the stainless gas mix, such as argon with about 2% CO2 or 1–2% oxygen for pulse and spray, or a three-part mix for short-circuit. A steel gas with much more CO2 adds carbon and oxide and spoils corrosion resistance.",
            "Keep stainless apart from carbon steel: stainless-only brushes, discs and clamps; benches covered.",
            "Stainless holds heat and distorts. **Pulsed** or short-circuit transfer, close tacks, short runs and cooling time keep the heat down.",
            "On full-penetration butt welds in tube and pipe, the inside of the root oxidises into a dark, crusty **'sugared'** surface unless the inside is **back purged**: the tube is sealed with dams or tape and filled with argon before and during welding.",
            "Remove the coloured **heat tint** after welding (stainless-only abrasives, or pickling paste used by a trained person with full PPE), then blend the weld smooth. Heat tint left on rusts and pits, especially in salty air by the sea."
          ]
        },
        {
          "h": "Galvanised and painted steel"
        },
        {
          "ul": [
            "Remove zinc, paint and primer from the weld area before welding where you can: coatings cause porosity and spatter, and zinc fume causes metal fume fever.",
            "Use extraction, and the respirator your instructor or the risk assessment names.",
            "After welding, **restore the corrosion protection** on the weld area, for example with zinc-rich paint.",
            "Remove the glassy brown or black **silicon islands** from steel welds before painting, or the paint will flake off them."
          ]
        }
      ]
    },
    {
      "title": "Defects, inspection and fault finding",
      "blocks": [
        {
          "h": "Weld defects"
        },
        {
          "table": {
            "head": [
              "Defect",
              "Main causes",
              "Prevention"
            ],
            "rows": [
              [
                "Porosity",
                [
                  "No gas, leaks, empty cylinder, blocked nozzle or diffuser",
                  "Draughts, fans, wind",
                  "Flow too low or too high",
                  "Dirty, wet, painted or galvanised plate; damp or rusty wire",
                  "Long CTWD; too little pre-flow or post-flow"
                ],
                [
                  "Check the gas path and flow",
                  "Shelter the arc; turn fans away",
                  "Clean plate and dry wire",
                  "Correct CTWD; pre-flow and post-flow"
                ]
              ],
              [
                "Lack of fusion and cold lap",
                [
                  "Short-circuit on thick plate",
                  "Arc behind the pool, pool rolling ahead",
                  "Voltage or current too low; travel too fast or too slow"
                ],
                [
                  "Right mode for the thickness (spray or pulse)",
                  "Arc on the leading edge",
                  "Correct settings and travel"
                ]
              ],
              [
                "Undercut",
                [
                  "Voltage too high",
                  "Travel too fast",
                  "Wrong gun angle; no pause at the toes"
                ],
                [
