Repository: CESTIS-Technical-Services-Limited/C.E.S.T.I.S-Train

# CESTIS Training LMS + MegaData

> **Running the Centre day to day — backups, the weekly health check, the monthly USB copy, the
> yearly chores, and what to do when something goes wrong:**
> [`docs/RUNNING-THE-CENTRE.md`](docs/RUNNING-THE-CENTRE.md). Start there.

The Centre's static-page LMS (GitHub Pages, consumer-Gmail Drive — decision D1: strictly
zero-cost infrastructure) plus **MegaData**, a canonical append-only data layer designed to
replace per-page storage silos. **MegaData is built but not in use:** no broker is deployed, so
every page runs in its *legacy* mode, where records are kept on each device and synced to the

File: Offline System/study-kits/welding-fabrication-level-3/memfab0053b.json (part 1 of 2)
{
  "format": "cestis-study-kit",
  "version": 1,
  "status": "to-check",
  "written": "2026-11-07",
  "programme": "Welding & Fabrication",
  "qualification": {
    "id": "QUAL-WEL-L3",
    "title": "WELDING LEVEL 3",
    "code": "MEM30215"
  },
  "level": 3,
  "unit": {
    "code": "MEMFAB0053B",
    "title": "Perform welding supervision"
  },
  "summary": "This Level 3 unit teaches you to supervise welding on a coded job. You will learn to check procedures and drawings, match every joint to a qualified welder, keep qualifications current, control materials and consumables, run hot work, confined-space and fume controls, check the work as it goes on, manage repairs and inspections, plan crew sizes and costs, lead and coach the crew, and keep the records that prove the job was done right.",
  "sections": [
    {
      "title": "Unit overview",
      "blocks": [
        {
          "p": "This unit is part of the Welding Level 3 qualification (MEM30215). It covers **welding supervision**: making sure that welding on a job is done safely, by qualified welders, to the approved procedures and drawings, on time and at a fair cost, and that the records prove it."
        },
        {
          "p": "At Level 3 you are no longer judged only on your own welds. You are judged on the work of the crew you lead: whether every joint went to a welder qualified for it, whether the consumables were controlled, whether the hot work was safe, whether problems were caught early, and whether the job file is complete at handover."
        },
        {
          "p": "**Who it is for:** trainees on the Welding Level 3 programme at HEART/NSTA Trust centres and other providers, leading hands and foremen in fabrication shops, and welders moving up to run a crew on site."
        },
        {
          "table": {
            "head": [
              "What you must be able to do",
              "What this means on the job"
            ],
            "rows": [
              [
                "Prepare the job",
                "Read the drawings, specification and inspection and test plan; check that an approved WPS covers every joint; raise queries in writing."
              ],
              [
                "Match welders to joints",
                "Build a qualification matrix, check each welder's records and continuity, and give each joint only to a welder qualified for it."
              ],
              [
                "Control materials, consumables and equipment",
                "Keep materials traceable; receive, store, issue and return consumables under control; keep welding sets and leads safe and tagged."
              ],
              [
                "Keep the work safe",
                "Run hot work permits and fire watch, confined-space entry, fume and heat controls; stop unsafe work; deal with incidents."
              ],
              [
                "Control quality as the work goes on",
                "Check fit-up, preheat, settings, interpass temperature and cleaning against the WPS; manage hold points, tests and repairs."
              ],
              [
                "Plan and improve output",
                "Work out crew sizes and times, raise the operator factor, cut repair costs and waste."
              ],
              [
                "Lead and develop the crew",
                "Brief the crew, give toolbox talks, coach welders whose work falls off, and use trainees safely."
              ],
              [
                "Record and report",
                "Keep the weld map, logs and daily reports; write non-conformance reports; hand over a complete job file."
              ]
            ]
          }
        },
        {
          "h": "How you will be assessed"
        },
        {
          "ul": [
            "A **multiple-choice theory paper** on the supervisor's role, procedures, welder qualification, traceability, consumables, safety, quality monitoring, repairs, productivity, costs and records.",
            "A **written paper**: short answers that need exact terms (for example operator factor, qualification matrix, continuity log, hot work permit, RFI, standby person, toolbox talk, issue log) and essays in full sentences, with any sums worked out.",
            "**Practical tasks** done as a group: supervising a small coded welding job (matrix, briefing, consumable issue, in-process checks and a daily report), and a role play in which you deal with staged problems and record your actions."
          ]
        },
        {
          "note": "Most theory questions ask what a supervisor should do **first** or **best**. The answer is nearly always the one that keeps the work safe and inside the written procedure, deals with the facts, and puts it in writing. Shortcuts that \"save time\" are the wrong answer.",
          "label": "Tip"
        }
      ]
    },
    {
      "title": "The welding supervisor's role",
      "blocks": [
        {
          "p": "A welding supervisor sees that welding is done **safely**, **to the WPS and the drawings**, by **qualified welders**, and that it is **recorded**. You may still weld, but your first job is to organise, check and lead. If something goes wrong on your shift, the question will be: did the supervisor plan for it, see it and act on it?"
        },
        {
          "h": "Before, during and after the job"
        },
        {
          "table": {
            "head": [
              "Stage",
              "What the supervisor does"
            ],
            "rows": [
              [
                "Before welding starts",
                [
                  "Read the drawings, the specification and the inspection and test plan (ITP)",
                  "Check that an approved WPS covers every joint on the weld map",
                  "Check each welder's qualification and continuity, and build the qualification matrix",
                  "Check that materials and consumables are the right grade and traceable",
                  "Check that equipment is safe and in date, and that permits and safety controls are in place",
                  "Plan the welding sequence and the crew, and brief the welders"
                ]
              ],
              [
                "While welding goes on",
                [
                  "Check fit-up, preheat, settings, interpass temperature, cleaning and consumable control against the WPS",
                  "Watch for unsafe acts and conditions, and stop them",
                  "Deal with problems and queries; call the inspector at hold points",
                  "Watch the repair rate by welder and act on it",
                  "Keep the daily report and the weld log up to date"
                ]
              ],
              [
                "When the welding is finished",
                [
                  "See that all welds are inspected and tested as the ITP says",
                  "Close out repairs and re-tests",
                  "Leave the area safe; return unused consumables; close permits",
                  "Complete the records for the job file and hand over"
                ]
              ]
            ]
          }
        },
        {
          "h": "Your duty under the law"
        },
        {
          "p": "Jamaica's workplace safety law places duties on employers, supervisors and workers. As the person in charge of a crew, you must **stop unsafe work when you see it and put it right**, not wait for the safety officer or the end of the week. You must also make sure your crew has the training, information and protective equipment the job needs. \"The job was behind programme\" is never a defence."
        },
        {
          "note": "If you see a welder working unsafely, stop the work, explain the danger in plain words, put the control in place, and then let the work go on. Record it if it was serious or keeps happening.",
          "label": "Safety"
        },
        {
          "h": "Who you work with"
        },
        {
          "table": {
            "head": [
              "Person",
              "What they need from you",
              "What you need from them"
            ],
            "rows": [
              [
                "Your manager or project engineer",
                "Daily progress, problems, costs and anything that changes the scope",
                "Decisions on changes, extra resources, written instructions"
              ],
              [
                "The design engineer",
                "Requests for information (RFIs) when a drawing is unclear or cannot be built",
                "A written answer or a revised drawing"
              ],
              [
                "The client's inspector",
                "Notice when a hold or witness point is ready; access to records and to the work",
                "Releases at hold points; inspection results"
              ],
              [
                "The testing company (NDT)",
                "Welds clean, numbered and reachable; a safe, cleared area",
                "Test results matched to the weld map"
              ],
              [
                "The storekeeper",
                "Consumable needs in good time; issue rules",
                "Controlled issue and logged returns"
              ],
              [
                "The crew",
                "Clear instructions, safe conditions, coaching and fair treatment",
                "Work to the WPS, honest reporting of problems"
              ]
            ]
          }
        },
        {
          "h": "Staying inside the specification"
        },
        {
          "ul": [
            "Only the person with authority (usually your manager, with the engineer or client) can change a specification, a test or a WPS, and only **in writing**.",
            "If a client's representative asks you to skip a test, change an electrode or accept a fault \"to save time\", refer it to your manager. Never record a test as done when it was not.",
            "Your signature on a record means you saw it and it is true. Never sign for work you did not check."
          ]
        },
        {
          "note": "Many small Jamaican shops do coded work only now and then, for a hotel, a factory, a utility or a government project. That is exactly when the paperwork gets forgotten. Treat every coded job as if the client's auditor will read every record, because they may.",
          "label": "Jamaica"
        }
      ]
    },
    {
      "title": "Procedures, drawings and the job documents",
      "blocks": [
        {
          "p": "A coded job is welded to a **code** (for example the AWS structural or pipe code, or another code the contract names) and a **specification** written for the job. The supervisor does not need to know every clause, but must know which documents control the work and where to find the answer."
        },
        {
          "table": {
            "head": [
              "Document",
              "What it is",
              "What you check"
            ],
            "rows": [
              [
                "Welding procedure specification (WPS)",
                "The written instructions for making a weld: process, base metal and thickness range, joint design, filler, gas, current and polarity, position, preheat, interpass temperature, travel speed and so on",
                "That there is an approved WPS for every joint type, and that the welders have it and follow it"
              ],
              [
                "Procedure qualification record (PQR)",
                "The record of the test weld that proved the WPS works, with the actual settings and test results",
                "That each WPS that needs one is backed by a PQR whose ranges cover the job. Some codes allow prequalified WPSs that need no test if they keep within the code's limits."
              ],
              [
                "Welder qualification record",
                "Proof that a welder passed a test on a stated process, position, material and thickness range, signed by the examiner",
                "That it covers the joints you give the welder and is still current"
              ],
              [
                "Drawings",
                "Sizes, joints, weld symbols, materials, notes",
                "That the crew is working to the latest revision"
              ],
              [
                "Inspection and test plan (ITP)",
                "A list of every inspection and test, when it happens, who does it, and whether it is a hold point or a witness point",
                "That no stage goes past a hold point without release"
              ],
              [
                "Weld map",
                "A drawing or list that gives every weld a number",
                "That each weld's welder, date, consumable batch, preheat and test result are recorded against its number"
              ]
            ]
          }
        },
        {
          "h": "Hold points and witness points"
        },
        {
          "table": {
            "head": [
              "Type",
              "What it means",
              "What you do"
            ],
            "rows": [
              [
                "Hold point",
                "Work must **not** go past this stage until the named person (often the client's inspector) has inspected and released it",
                "Give the notice the ITP says; plan other work while you wait; never cover the joint with the next pass until it is released in writing"
              ],
              [
                "Witness point",
                "The named person must be **given notice** and may come to watch; if they do not come after proper notice, the work may go on",
                "Give notice as the ITP says, record when and how you gave it, and carry on if they do not attend"
              ]
            ]
          }
        },
        {
          "h": "Drawing revisions"
        },
        {
          "ul": [
            "Each drawing carries a **revision** letter or number. Only the latest issued revision may be used on the floor.",
            "When a new revision arrives, find out what changed, take the old copies out of use (mark them SUPERSEDED or remove them), and check whether any work already done is affected.",
            "Never mark changes on an old drawing from memory or from a phone call."
          ]
        },
        {
          "h": "When a drawing is wrong or unclear"
        },
        {
          "p": "If a weld cannot be made as drawn, sizes do not add up, or a detail is missing, send a **request for information (RFI)** to the engineer. An RFI states the drawing number and revision, the exact question, a sketch if it helps, and when you need the answer. Keep a log of RFIs and their answers. Do not let a welder \"make it fit\" by guessing."
        },
        {
          "flow": [
            "Spot the problem and stop work on that detail",
            "Write the RFI: drawing, revision, location, question, sketch, date needed",
            "Send it to the engineer through the agreed route and log it",
            "Plan other work while you wait",
            "Act only on the written answer or the revised drawing, and brief the crew on the change"
          ]
        },
        {
          "note": "A WPS is hard to read at the booth. Go through it with the crew at the job, and post a short **key-settings sheet** for each joint type (electrode or wire, size, current range, polarity, preheat, interpass limit) at the work station. The sheet must match the WPS exactly; the WPS stays the controlling document.",
          "label": "Tip"
        }
      ]
    },
    {
      "title": "Welder qualification and continuity",
      "blocks": [
        {
          "p": "A welder's qualification proves he can make a sound weld with a stated **process**, in stated **positions**, on a stated range of **materials, thicknesses and diameters**. It does not prove he can weld anything. The supervisor's job is to give each joint only to a welder whose qualification covers it."
        },
        {
          "h": "What a qualification covers"
        },
        {
          "table": {
            "head": [
              "Variable",
              "What to check",
              "Typical rule (always check the code the job uses)"
            ],
            "rows": [
              [
                "Process",
                "MMAW, GMAW, FCAW, GTAW, SAW",
                "A test in one process does not cover another"
              ],
              [
                "Position",
                "Plate: 1G–4G (groove), 1F–4F (fillet). Pipe: 1G, 2G, 5G, 6G",
                "Harder positions cover easier ones. A 3G plate test does not cover pipe; a 6G pipe test usually covers most plate and pipe positions"
              ],
              [
                "Thickness",
                "The test plate or pipe wall thickness",
                "Often covers up to about twice the test thickness; a test on thick plate (often 25 mm or more) may cover any thickness"
              ],
              [
                "Pipe diameter",
                "The outside diameter of the test pipe",
                "Small-diameter tests have limits on what they cover"
              ],
              [
                "Filler metal",
                "Electrode or wire type",
                "A test with a harder-to-use electrode (for example low-hydrogen E7018) usually also covers easier groups, but not the other way round"
              ],
              [
                "Backing",
                "With backing strip or open root",
                "An open-root test usually covers welds with backing, not the reverse"
              ]
            ]
          }
        },
        {
          "note": "When a case does not fit the table, look it up in the code's qualification tables or ask the welding engineer or inspector. Never \"assume it's close enough\".",
          "label": "Remember"
        },
        {
          "h": "The qualification matrix"
        },
        {
          "p": "A **qualification matrix** is a chart with every welder down one side and the processes, positions and thickness ranges across the top. Fill it in from the signed qualification records, then compare it with the weld map. Each joint goes only to a welder with a tick in the right box."
        },
        {
          "table": {
            "head": [
              "Welder (ID)",
              "MMAW 3G plate up to 20 mm",
              "MMAW 6G pipe",
              "GTAW 6G pipe root",
              "Continuity checked"
            ],
            "rows": [
              [
                "D. Brown (W04)",
                "Yes",
                "No",
                "No",
                "1 Nov"
              ],
              [
                "K. Ellis (W07)",
                "Yes",
                "Yes",
                "Yes",
                "1 Nov"
              ],
              [
                "R. Shaw (W11)",
                "Yes",
                "Yes",
                "No",
                "1 Nov"
              ]
            ]
          }
        },
        {
          "p": "In this example only W07 may weld GTAW pipe roots, and W04 must not be given 6G pipe joints. If there are more pipe roots than one welder can do, either plan the programme round W07, or arrange a **witnessed qualification test** for another welder before he works on them."
        },
        {
          "h": "Checking new and agency welders"
        },
        {
          "ul": [
            "Ask for the original qualification records before the welder starts, not after.",
            "Check the record is signed by the examiner or inspector who watched the test, and that the range covers your joints.",
            "Check the record is genuine and current: the name and ID match, and there is continuity evidence. If in doubt, contact whoever issued it, or test the welder.",
            "A test record without an examiner's signature, or a photocopy that cannot be checked, is not proof."
          ]
        },
        {
          "h": "Witnessed tests"
        },
        {
          "ul": [
            "The examiner or inspector watches the **whole** test, from fit-up to the last pass, to confirm it was made to the WPS without help.",
            "The test piece is marked so it cannot be swapped, then inspected and tested as the code says.",
            "The examiner signs the record. The welder's own signature, or a workmate's, does not qualify anyone."
          ]
        },
        {
          "h": "Continuity: keeping qualifications current"
        },
        {
          "p": "Under many codes a qualification **lapses** if the welder has not used that process for a set time, often **six months**. A **continuity log** records, for each welder and each process, the last date he welded with it on qualified work. Check it at least monthly. A welder whose continuity has lapsed must not weld coded joints with that process until he is retested, or as the code allows."
        },
        {
          "p": "A qualification can also be withdrawn when there is a clear reason to doubt the welder's skill, for example a run of rejected welds. Then he is retested before he goes back on coded work."
        },
        {
          "h": "Welder identification"
        },
        {
          "p": "Each welder on a coded job has an **ID number or stamp**. He marks it beside each weld (with a paint marker or low-stress stamp, as the job allows), and it goes on the weld map. Every weld can then be **traced** to the welder who made it, which is how you find a pattern in faults and prove who was qualified."
        },
        {
          "h": "Using trainees and unqualified welders"
        },
        {
          "ul": [
            "Trainees and welders without the right qualification may help with **uncoded** tasks: fit-up assistance, cutting, grinding, temporary attachments where the WPS allows, and practice on test pieces.",
            "They do not make coded welds, not even a root pass, and a qualified welder cannot \"sign for\" their work.",
            "Plan their path to qualification: practice, then a witnessed test."
          ]
        }
      ]
    },
    {
      "title": "Materials, consumables and equipment",
      "blocks": [
        {
          "h": "Material traceability"
        },
        {
          "p": "On a coded job, every piece of steel must be traceable to its **mill certificate** (the steelmaker's record of its grade, chemistry and test results). The link is the **heat number** stamped or painted on the plate, pipe or section."
        },
        {
          "ul": [
            "When steel arrives, match the heat numbers to the certificates and to the grade on the drawing. Steel with no heat number or no certificate is kept apart (quarantined) until it is sorted out.",
            "When a plate is cut, **transfer the heat number** onto every piece before the marked part is cut away, including offcuts that may be used for gussets, stiffeners or test plates.",
            "Record the heat number of each part against the weld map or the material list."
          ]
        },
        {
          "h": "Consumable control from delivery to return"
        },
        {
          "flow": [
            "Receive: check class, size, batch (lot) number and certificate against the WPS and the order; packets sealed and undamaged",
            "Quarantine anything doubtful: wrong class, damaged packets, no certificate",
            "Store: dry, locked store, by type, off the floor, first in first out",
            "Condition: low-hydrogen electrodes and flux in ovens at the maker's temperatures, with the oven temperature logged each shift",
            "Issue: a named person issues against the WPS for each joint, in small amounts, and records it on the issue log",
            "Use: welders keep low-hydrogen electrodes in heated quivers that are switched on",
            "Return: unused electrodes back at the end of the shift; re-dry or scrap as the maker says; record it"
          ]
        },
        {
          "table": {
            "head": [
              "Record",
              "What it shows"
            ],
            "rows": [
              [
                "Receipt record",
                "What arrived, batch numbers, certificates, any rejections"
              ],
              [
                "Oven log",
                "Oven temperatures at set times each shift, and any power cuts or faults"
              ],
              [
                "Issue log",
                "Which consumable and batch went to which welder, for which joint, when, and from which oven"
              ],
              [
                "Return record",
                "What came back, and whether it was re-dried or scrapped"
              ]
            ]
          }
        },
        {
          "note": "Jamaica's humid air and power cuts are the enemies of low-hydrogen electrodes. After any power cut, check how long the ovens were off and treat the electrodes as the maker says (often re-baking) before you issue any. Record it in the oven log. A quiver that is not plugged in is just a box.",
          "label": "Jamaica"
        },
        {
          "h": "Watching consumable use"
        },
        {
          "table": {
            "head": [
              "What you notice",
              "Check first",
              "Action"
            ],
            "rows": [
              [
                "Gas use much higher than usual for the same work",
                "Leaks at hoses, fittings and regulators; flow settings",
                "Leak test, repair or replace, set flows to the WPS"
              ],
              [
                "Long electrode stubs in the bin",
                "How short the welders burn their rods",
                "Coach the crew to burn rods to a short stub (about 40–50 mm)"
              ],
              [
                "Wrong electrode at a booth",
                "Issue log and the WPS for that joint",
                "Stop the welding, hold the welds made, report, and fix the issue system"
              ],
              [
                "Wire or flux running out early",
                "Over-welding (welds bigger than drawn), spillage, waste",
                "Check weld sizes against the drawing; coach"
              ]
            ]
          }
        },
        {
          "h": "Welding equipment"
        },
        {
          "ul": [
            "Each welding set, lead, holder and work clamp is inspected at set intervals and tagged with the date of the check.",
            "Damaged cables, cracked holders and loose connections cause electric shock, burns, fires and poor welds.",
            "A faulty set is switched off, isolated and given an **out-of-service tag** at once, and reported. Only the person named on the tag, or a competent person who has fixed the fault, removes it.",
            "Check meters on sets used for coded work are in calibration, or check the current with a calibrated clamp meter, so the settings recorded on the weld log are true."
          ]
        }
      ]
    },
    {
      "title": "Keeping the welding job safe",
      "blocks": [
        {
          "p": "Safety is planned before the first arc, briefed to the crew, checked during the work and closed out at the end. As supervisor you set the standard: if you walk past an unsafe act, you have accepted it."
        },
        {
          "h": "Hot work permit and fire watch"
        },
        {
          "p": "A **hot work permit** is a signed form that allows welding, cutting or grinding in a set place, at a set time, once the fire risks are controlled. It is issued by the person in charge of the site and closed when the work and the fire watch are over."
        },
        {
          "ul": [
            "Clear or cover anything that can burn for at least 10 metres; look above and below; cover gaps, drains and openings that sparks can fall through.",
            "Extinguishers of the right type at the work, and people who know how to use them.",
            "A **fire watch**: a person whose only job is to watch for fire during the work and for a set time after it, with an extinguisher at hand. The permit sets the time, often 30–60 minutes, because smouldering material can burst into flame later.",
            "The fire watch checks the whole area, including below the work and behind walls and partitions."
          ]
        },
        {
          "h": "Confined spaces"
        },
        {
          "p": "Tanks, vessels, pits, large pipes and closed boxes are **confined spaces**. Air in them can lack oxygen, be enriched with oxygen, or hold flammable or toxic gas, and fume and heat build up fast. First ask: can the work be done from outside?"
        },
        {
          "table": {
            "head": [
              "Control",
              "Why"
            ],
            "rows": [
              [
                "Confined space entry permit and hot work permit",
                "The space is formally checked and controlled before anyone goes in"
              ],
              [
                "Isolation from pipes, power and moving parts",
                "Nothing can flow in or start up while people are inside"
              ],
              [
                "Gas test with a calibrated **gas detector** before entry and during the work (oxygen, flammable gas, toxic gas)",
                "Conditions change: leaks, fume and purge gas"
              ],
              [
                "Forced ventilation and fume extraction",
                "Fresh air in, fume out; **never** use oxygen to \"freshen\" the air: oxygen-rich air makes clothing burn fiercely"
              ],
              [
                "Gas cylinders and welding sets outside; hoses and torches taken out at breaks",
                "A leak inside the space can cause fire or suffocation"
              ],
              [
                "A **standby person** at the entrance, in contact with the welder, who does not leave or go in",
                "Raises the alarm and starts the rescue plan"
              ],
              [
                "A rescue plan and equipment ready before entry",
                "Rescuers without equipment become casualties too"
              ],
              [
                "Low-voltage lighting, heat breaks, suitable PPE and RPE",
                "Shock, heat stress and fume are worse in a small space"
              ]
            ]
          }
        },
        {
          "h": "Fume and respiratory protective equipment"
        },
        {
          "ul": [
            "Fume hanging in a bay means the controls are not working. First improve the **extraction** (move hoods close to the arc, clear blockages), then check the welders's **RPE** (respiratory protective equipment) is the right type, fitted and maintained.",
            "Galvanised, painted and stainless work, and work in enclosed spaces, need extra controls.",
            "RPE is the last line of defence, not the first."
          ]
        },
        {
          "h": "Heat stress"
        },
        {
          "p": "Welders wear heavy PPE beside a heat source, often in the Jamaican sun or inside steel tanks. Plan the work for cooler hours where you can, give regular breaks in the shade, keep cool drinking water at the job, and watch for signs."
        },
        {
          "table": {
            "head": [
              "Condition",
              "Signs",
              "Action"
            ],
            "rows": [
              [
                "Heat exhaustion",
                "Heavy sweating, headache, dizziness, cramps, weakness, feeling sick",
                "Stop work, move to shade, loosen clothing, cool down, sip water; get medical advice if not better quickly"
              ],
              [
                "Heat stroke (an emergency)",
                "Very hot skin, confusion, slurred speech, collapse; sweating may stop",
                "Call 110 for an ambulance, cool the person fast with water and fanning, keep them in the shade until help comes"
              ]
            ]
          }
        },
        {
          "h": "Electric shock, radiography and other trades"
        },
        {
          "ul": [
            "After any electric shock, even if the welder says he is fine: stop the work, get him checked by a doctor or nurse, isolate and tag the set, and report it.",
            "During **radiography** the crew stays outside the barriered area, as the radiographers direct. Plan it at night or at breaks, and never send anyone past the barrier.",
            "Put up screens between welding and grinding, and direct sparks away from people.",
            "Keep the public, guests and other trades out of reach of arc flash and falling sparks with screens, barriers and signs."
          ]
        },
        {
          "h": "Outdoor sites"
        },
        {
          "table": {
            "head": [
              "Condition",
              "Risk",
              "Control"
            ],
            "rows": [
              [
                "Wind",
                "Shielding gas blown away (GMAW, gas-shielded FCAW, GTAW): porosity",
                "Screen the joints, or use a process the WPS allows outdoors"
              ],
              [
                "Rain, wet steel, wet ground",
                "Porosity, cracking, electric shock",
                "Stop, or shelter and dry the joint (preheat to drive off moisture if the WPS says); dry boards to stand on"
              ],
              [
                "Strong sun",
                "Heat stress; hot steel; machines overheating",
                "Breaks, water, shade, cooler hours"
              ],
              [
                "Work at height",
                "Falls, dropped objects, sparks falling on people below",
                "Safe access and fall protection; barriers below"
              ],
              [
                "Site power or generator",
                "Shock, fire",
                "Earthed supply, protected cables, refuel engines only when stopped and cool"
              ]
            ]
          }
        },
        {
          "h": "Toolbox talks"
        },
        {
          "p": "A **toolbox talk** is a short safety briefing (often 5–15 minutes) at the start of a shift or before a new task. Keep it to one or two hazards that matter today, show the control, ask questions to check understanding, and record who attended."
        }
      ]
    },
    {
      "title": "Controlling quality during the work",
      "blocks": [
        {
          "p": "Quality is built in while the weld is made, not inspected in afterwards. The supervisor's **in-process checks** catch problems while they are cheap to fix."
        },
        {
          "h": "In-process checks"
        },
        {
          "table": {
            "head": [
              "Check",
              "Against",
              "How"
            ],
            "rows": [
              [
                "Fit-up: gap, root face, bevel angle, alignment, tack quality",
                "WPS and drawing",
                "Weld gauge, rule, square"
              ],
              [
                "Joint cleanliness",
                "WPS (mill scale, rust, paint, oil, moisture removed)",
                "By eye"
              ],
              [
                "Consumable",
                "WPS for that joint; issue log",
                "Packet label, rod markings, oven or quiver"
              ],
              [
                "Preheat",
                "WPS minimum, measured where the WPS says (a set distance from the joint)",
                "Temperature crayon or contact thermometer"
              ],
              [
                "Interpass temperature",
                "WPS maximum (and minimum, where given)",
                "Check before each pass; wait if too hot; record it"
              ],
              [
                "Current, voltage, travel speed, gas flow",
                "WPS ranges",
                "Machine meters (in calibration) or clamp meter; flowmeter"
              ],
              [
                "Cleaning between passes",
                "WPS and good practice",
                "All slag removed, defects ground out"
              ],
              [
                "Welding sequence",
                "The distortion plan",
                "Watch the order; check the job stays in line"
              ]
            ]
          }
        },
        {
          "note": "If you find a joint welded without the preheat the WPS calls for, or with the wrong consumable, stop it, mark and hold the welds already made, and report them. They may need testing or cutting out. Do not let the welder \"put it right on the next pass\".",
          "label": "Remember"
        },
        {
          "h": "Controlling distortion on large work"
        },
        {
          "ul": [
            "Agree a welding **sequence** before starting: balanced welding about the neutral axis, back-step or skip welding on long seams.",
            "On a long girder or frame, have two welders work opposite each other in step, not one side fully then the other.",
            "Do not over-weld: a weld bigger than drawn adds shrinkage, time and cost.",
            "Check the job at stages and adjust the sequence before it is too late."
          ]
        },
        {
          "h": "Watching the repair rate"
        },
        {
          "p": "The **repair rate** is the share of tested welds (or of tested weld length) that needed repair. Track it by welder, by joint type and by week."
        },
        {
          "table": {
            "head": [
              "Formula",
              "Worked example"
            ],
            "rows": [
              [
                "Repair rate % = welds repaired ÷ welds tested × 100",
                "6 repairs in 40 radiographed joints: 6 ÷ 40 × 100 = **15%**"
              ]
            ]
          }
        },
        {
          "p": "A rising repair rate is a signal, not a verdict. Find the facts before you act."
        },
        {
          "flow": [
            "Collect the facts: which welds failed, which defect, which position, since when",
            "Ask what changed: new machine, new consumable batch, new joint type, weather, long hours",
            "Talk with the welder in private, without blame, and listen",
            "Check his set, leads, consumables, fit-up and conditions; watch him weld against the WPS",
            "Fix the cause: repair or recalibrate equipment, coach the technique, practise on test pieces",
            "If the problem goes on, take him off coded work and arrange a retest",
            "Have his recent work checked, record what you did, and follow his repair rate in the coming weeks"
          ]
        },
        {
          "h": "Managing weld repairs"
        },
        {
          "flow": [
            "Mark the defect on the weld and record its type, size and position (inspection report or non-conformance report)",
            "Check the repair is allowed, and how many times, under the code or contract",
            "Get the repair procedure approved and choose a welder qualified for it",
            "Remove the defect by grinding or gouging; check the excavation (often with PT or MT) to prove it is all gone",
            "Shape the groove so it can be welded well; apply preheat if the procedure says",
            "Weld the repair to the repair procedure",
            "Inspect and test again by the same method that found the defect",
            "Record the result, welder and consumables on the weld map; close the report; deal with the cause"
          ]
        },
        {
