Repository: CESTIS-Technical-Services-Limited/C.E.S.T.I.S-Train

# CESTIS Training LMS + MegaData

> **Running the Centre day to day — backups, the weekly health check, the monthly USB copy, the
> yearly chores, and what to do when something goes wrong:**
> [`docs/RUNNING-THE-CENTRE.md`](docs/RUNNING-THE-CENTRE.md). Start there.

The Centre's static-page LMS (GitHub Pages, consumer-Gmail Drive — decision D1: strictly
zero-cost infrastructure) plus **MegaData**, a canonical append-only data layer designed to
replace per-page storage silos. **MegaData is built but not in use:** no broker is deployed, so
every page runs in its *legacy* mode, where records are kept on each device and synced to the

File: Offline System/study-kits/welding-fabrication-level-3/memfab0061b.json (part 1 of 2)
{
  "format": "cestis-study-kit",
  "version": 1,
  "status": "to-check",
  "written": "2026-11-07",
  "programme": "Welding & Fabrication",
  "qualification": {
    "id": "QUAL-WEL-L3",
    "title": "WELDING LEVEL 3",
    "code": "MEM30215"
  },
  "level": 3,
  "unit": {
    "code": "MEMFAB0061B",
    "title": "Perform manual heating and thermal cutting"
  },
  "summary": "This Level 3 unit teaches you to plan and lead manual heating and thermal cutting work. You will learn to choose between oxy-fuel and plasma, nest parts and do the sums for kerf, time and gas, handle oxygen, acetylene and LPG safely, check the outfit, cut to a drawing and judge the cut face, preheat and check temperatures, use heat to free and fit parts, flame straighten distorted steel, use a plasma cutter well, and supervise, record and report the work.",
  "sections": [
    {
      "title": "Unit overview",
      "blocks": [
        {
          "p": "This unit is part of the Welding Level 3 qualification (MEM30215). It covers **manual heating and thermal cutting** at the level of a leading hand: planning a cutting job and doing the sums, choosing between oxy-fuel and plasma, setting up and checking the equipment, cutting to a drawing and a quality standard, preheating, heating to free or fit parts, flame straightening, and supervising and reporting on the work."
        },
        {
          "p": "At Level 2 you learned to light a torch, set a flame and make a clean cut. At Level 3 you must also explain **why** the process works, choose the best method for each job, plan the work so material and gas are not wasted, judge the quality of a cut against the drawing, and keep a team safe while they do it."
        },
        {
          "p": "**Who it is for:** trainees on the Welding Level 3 programme at HEART/NSTA Trust centres and other providers, and fabricators and maintenance welders who cut, heat and straighten steel and lead others doing it."
        },
        {
          "table": {
            "head": [
              "What you must be able to do",
              "What this means in the workshop"
            ],
            "rows": [
              [
                "Plan the job",
                "Read the drawing, choose the process, nest the parts, allow for the kerf, plan the cut order, work out time, gas and cost."
              ],
              [
                "Work safely and protect others",
                "Run hot work controls and fire watch, control fumes from coatings and stainless steel, use the right PPE and filter shades."
              ],
              [
                "Handle gases and check equipment",
                "Know how oxygen, acetylene and LPG are held in their cylinders; judge contents; store cylinders; check hoses, nozzles, regulators and flashback arrestors."
              ],
              [
                "Cut with oxy-fuel",
                "Explain how the cut works and which metals it will not cut; choose the nozzle and pressures; cut straight, bevelled and shaped parts."
              ],
              [
                "Judge cut quality",
                "Read the cut face, name the faults and their causes, measure parts against the tolerance, and deal with hardened edges."
              ],
              [
                "Heat and preheat",
                "Preheat to a procedure and check the temperature; heat to free or fit parts; avoid overheating."
              ],
              [
                "Flame straighten",
                "Measure distortion, plan and make V, line and spot heats, and check the result."
              ],
              [
                "Cut with plasma",
                "Set up, use and look after a plasma cutter, and get a good cut on stainless steel, aluminium and thin plate."
              ],
              [
                "Supervise and report",
                "Brief and watch a team, stop unsafe work, keep inspection, heating and gas records, and report incidents."
              ]
            ]
          }
        },
        {
          "h": "How you will be assessed"
        },
        {
          "ul": [
            "A **multiple-choice theory paper** on planning, safety, gases and cylinders, equipment checks, preheat and manual heating, flame straightening, how cutting works, cut quality, plasma cutting, supervision and reporting, with some sums.",
            "A **written paper**: short answers that need exact terms (for example HAZ, dross, drag lines, stand-off, martensite, tabs, LPG, SDS) and essays in full sentences.",
            "**Practical tasks** done as a group: a planned, nested oxy-fuel cutting job from 10 mm plate with an inspection sheet and gas record; and flame straightening a bowed welded tee and preheating a thick plate, with a heating record."
          ]
        },
        {
          "note": "Many questions ask \"why\". Learn the reasons: why the oxide must melt below the metal, why a V heat stops short of the far edge, why a pulley is heated fast, why LPG cannot be judged by its gauge. If you know the reason, you can answer the question however it is worded.",
          "label": "Tip"
        }
      ]
    },
    {
      "title": "Planning the job and doing the sums",
      "blocks": [
        {
          "h": "Choosing the process"
        },
        {
          "table": {
            "head": [
              "Job",
              "Best choice",
              "Why"
            ],
            "rows": [
              [
                "Carbon or mild steel, about 6 mm and thicker, especially thick plate",
                "Oxy-fuel",
                "Steel burns in the oxygen jet and its oxide runs out; cheap; cuts very thick plate; no power needed"
              ],
              [
                "Stainless steel",
                "Plasma (or mechanical cutting)",
                "Its chromium oxide melts far above the steel and will not run out of the cut, so oxy-fuel cannot cut it properly"
              ],
              [
                "Aluminium and copper alloys",
                "Plasma (or a saw)",
                "High-melting oxide on aluminium; both carry heat away too fast for oxy-fuel"
              ],
              [
                "Thin carbon steel sheet (up to about 6 mm)",
                "Plasma, or mechanical cutting",
                "Narrow kerf, fast, little heat and distortion"
              ],
              [
                "Cast iron",
                "Plasma, saw, or abrasive disc",
                "Its high carbon makes it melt before it can burn, so oxy-fuel will not cut it cleanly"
              ],
              [
                "Straight cuts in sheet, many parts",
                "Guillotine (mechanical)",
                "No heat, no slag, no HAZ"
              ]
            ]
          }
        },
        {
          "p": "Plasma machines are sized by current and the thickness they can cut. A plasma set big enough for very thick carbon steel costs far more than an oxy-fuel outfit, so oxy-fuel stays the usual choice for thick plate."
        },
        {
          "h": "Nesting, kerf and cut order"
        },
        {
          "ul": [
            "**Nesting**: lay the parts out close together on the plate, sharing edges where you can, to use the plate well and cut waste.",
            "The **kerf** is the width of metal removed by the cut. Its width depends on the nozzle (the chart gives it) and is often about 1.5–4 mm for oxy-fuel. Cut on the **waste side** of every line, so each part keeps its full size.",
            "Leave room for the kerf between parts: one kerf for every cut.",
            "Plan the **cut order** so the plate stays stiff as long as possible: cut holes and inside shapes before the outside profile, work from the free edge inwards, and cut strips before the plate is weakened.",
            "Leave small uncut **tabs** (bridges) to hold a part in the plate until the last cut, so it does not drop or move.",
            "Long, narrow strips bow as they are cut. Cutting both edges at once with two torches, cutting from a wide plate with tabs, or cutting in short steps reduces this."
          ]
        },
        {
          "h": "Calculations"
        },
        {
          "table": {
            "head": [
              "Sum",
              "Method",
              "Worked example"
            ],
            "rows": [
              [
                "Plate used for strips",
                "Number of strips × (strip width + kerf)",
                "5 strips 120 mm wide, kerf 2.5 mm: 5 × 122.5 = **612.5 mm**"
              ],
              [
                "Total length of cut",
                "Add up every cut",
                "A plate 300 × 200 mm cut on all four sides: 300 + 200 + 300 + 200 = **1 000 mm**"
              ],
              [
                "Cutting time",
                "Length of cut ÷ travel speed",
                "7.2 m (7 200 mm) at 450 mm/min = **16 minutes**"
              ],
              [
                "Gas used",
                "Rate × time",
                "A nozzle using about 45 L/min of oxygen for 16 minutes = **720 litres**"
              ],
              [
                "Cost per hour",
                "Cost ÷ hours",
                "J$10 500 of oxygen lasting 7 hours = **J$1 500 an hour**"
              ],
              [
                "Oxygen left in a cylinder",
                "Full contents × (gauge reading ÷ full pressure)",
                "A cylinder holding 8 400 L at 200 bar reads 60 bar: 8 400 × 60 ÷ 200 = **2 520 L**"
              ],
              [
                "Tolerance check",
                "Drawing size ± tolerance gives the limits",
                "250 mm ± 1.5 mm: anything from 248.5 to 251.5 mm passes"
              ]
            ]
          }
        },
        {
          "note": "Write the units at every step and change metres to millimetres (or the other way) before you divide. Most wrong answers in cutting sums come from mixing m and mm, or minutes and hours.",
          "label": "Tip"
        },
        {
          "h": "The plan"
        },
        {
          "flow": [
            "Read the drawing: material, thickness, part sizes, number off, tolerance",
            "Choose the process and the nozzle and pressures from the maker's chart",
            "Draw the nested layout, allowing for the kerf, and plan the cut order and tabs",
            "Work out the length of cut, time and gas, and check there is enough gas in the cylinders",
            "Write a short risk assessment and get any hot work permit",
            "Share out the tasks: marking out, cutting, fire watch, cleaning, checking sizes",
            "Brief the team and prepare the inspection sheet"
          ]
        }
      ]
    },
    {
      "title": "Safety, hot work and fumes",
      "blocks": [
        {
          "p": "Cutting and heating throw molten metal and sparks, make fumes from the metal and its coatings, and use gases that burn or feed a fire. The person leading the job plans the controls, briefs the team and checks them before the first light-up."
        },
        {
          "h": "Hot work controls"
        },
        {
          "ul": [
            "Get a **hot work permit** where the site uses one. It names the area, the time, the fire precautions and the fire watch.",
            "Clear or cover anything that can burn for at least **10 metres**, and further when cutting at height: sparks fall and scatter much further from a high level.",
            "Cover or plug floor drains, gaps, cracks and openings. Sparks fall through them and can light gas, oil or rubbish below.",
            "Cut over a cutting table with slats, or over sand or a steel tray, not straight onto a concrete floor: wet concrete can spall (burst) under the heat.",
            "Keep extinguishers at hand and keep a **fire watch** during the work and for the time the permit sets after it, often 30–60 minutes, checking the area, below it and behind walls."
          ]
        },
        {
          "h": "Oxygen enrichment"
        },
        {
          "p": "Oxygen does not burn, but it makes everything else burn far more fiercely. Clothing, hair and grease that would only smoulder in air flare up in oxygen-rich air."
        },
        {
          "ul": [
            "Never use oxygen to blow dust off clothing or a bench, to \"freshen\" the air in a tank or room, or to power air tools.",
            "Never let oil or grease touch oxygen fittings, regulators or hoses.",
            "Take hoses and torches out of a confined space at every break: a slow leak can fill it with oxygen or fuel gas."
          ]
        },
        {
          "h": "Fumes from metals and coatings"
        },
        {
          "table": {
            "head": [
              "Material",
              "Hazard",
              "Control"
            ],
            "rows": [
              [
                "Old paint (may contain lead)",
                "Lead fume: poisoning over time",
                "Test or strip the paint back from the cut line first; extraction; RPE as the risk assessment says"
              ],
              [
                "Galvanised (zinc-coated) steel",
                "Zinc fume: metal fume fever",
                "Remove the coating near the cut where you can; extraction; RPE"
              ],
              [
                "Stainless steel (plasma cutting)",
                "Fume containing chromium compounds, some of which cause cancer",
                "Extraction at the cut, a water table or downdraught table; respirator if needed"
              ],
              [
                "Oily, greasy or plastic-coated steel",
                "Smoke and toxic gases",
                "Clean or strip it first"
              ],
              [
                "Any unknown coating or chemical",
                "Unknown",
                "Find out what it is from the owner and its **safety data sheet (SDS)** before cutting"
              ]
            ]
          }
        },
        {
          "h": "PPE and filter shades"
        },
        {
          "table": {
            "head": [
              "Work",
              "Typical eye protection"
            ],
            "rows": [
              [
                "Oxy-fuel cutting and heating",
                "Gas goggles or a face shield of about shade 3–5 (darker for heavier work)"
              ],
              [
                "Plasma cutting",
                "Shade chosen by the current: often about shade 5 up to about 40 A, 6 at about 40–60 A, 8 at about 60–300 A, and darker above that"
              ],
              [
                "Grinding and chipping",
                "Clear safety glasses with a face shield over them"
              ]
            ]
          }
        },
        {
          "ul": [
            "Leather gloves, flame-resistant clothing with no turn-ups or open pockets, leather boots, and a cap.",
            "Ear protection for plasma cutting and grinding: both are loud.",
            "Take lighters out of your pockets before you cut."
          ]
        },
        {
          "note": "Shades 3–5 are for gas work only. They do **not** protect your eyes from a plasma arc at higher currents or from an electric welding arc. Follow the shade chart for the process and the current.",
          "label": "Safety"
        },
        {
          "h": "Protecting others"
        },
        {
          "ul": [
            "Put up screens and barriers, and keep the public, customers, guests and other trades away from sparks and falling cut-offs.",
            "Plan where cut pieces will fall, and keep that drop zone clear and barriered.",
            "Warn people nearby before you start, and keep walkways free of hoses."
          ]
        }
      ]
    },
    {
      "title": "Gases, cylinders and the cutting outfit",
      "blocks": [
        {
          "h": "How each gas is held"
        },
        {
          "table": {
            "head": [
              "Gas",
              "How it is held",
              "How to judge what is left",
              "Points to know"
            ],
            "rows": [
              [
                "Oxygen",
                "Compressed gas at high pressure (often about 150–200 bar when full)",
                "The contents gauge: pressure falls in step with the gas left, so half the full pressure means about half full",
                "Keep oil and grease away; never use it as compressed air"
              ],
              [
                "Acetylene",
                "Dissolved in acetone, held in a porous filling inside the cylinder",
                "By weight (the gauge also changes with temperature)",
                "Store and use **upright**; working pressure kept low (never above about 1 bar); do not draw it off too fast, or acetone comes out with the gas"
              ],
              [
                "LPG (propane)",
                "Liquefied petroleum gas, held as a **liquid** under its own pressure",
                "Only by **weighing**: weigh the cylinder and take away the tare (empty) weight stamped on it",
                "The gauge reads about the same until the liquid is nearly gone; heavier than air, so leaks collect in drains, pits and low places"
              ]
            ]
          }
        },
        {
          "table": {
            "head": [
              "Sum",
              "Worked example"
            ],
            "rows": [
              [
                "LPG left = scale reading − tare weight",
                "A cylinder weighs 50 kg and its tare is 32 kg: 50 − 32 = **18 kg** of gas left"
              ],
              [
                "Acetylene draw-off limit (common rule: about one-seventh of the contents per hour; follow the supplier's figure)",
                "A cylinder holds about 7 000 L, so it should give no more than about 1 000 L an hour. A heating nozzle using 1 800 L an hour needs **2 cylinders** on a manifold"
              ]
            ]
          }
        },
        {
          "h": "Acetylene or propane?"
        },
        {
          "table": {
            "head": [
              "Point",
              "Acetylene",
              "Propane (LPG)"
            ],
            "rows": [
              [
                "Flame temperature",
                "Hottest (about 3 100 °C)",
                "Lower (about 2 800 °C)"
              ],
              [
                "Preheat and piercing",
                "Fast; good for short cuts, piercing and bevels",
                "Slower to start each cut"
              ],
              [
                "Oxygen needed",
                "Less",
                "Much more oxygen for the preheat flame"
              ],
              [
                "Cost",
                "Higher",
                "Lower; suits long cuts in thick plate and heating"
              ],
              [
                "Equipment",
                "Acetylene regulator and nozzles",
                "A **regulator and nozzles made for propane**; check the hoses and arrestors are rated for it"
              ],
              [
                "Leaks",
                "Slightly lighter than air",
                "Heavier than air: collects low down"
              ]
            ]
          }
        },
        {
          "h": "Storing cylinders"
        },
        {
          "ul": [
            "Store **upright and secured** (chained or in a rack), with valve caps or guards on cylinders not in use.",
            "Keep oxygen apart from fuel gases (often at least about 6 metres, or behind a fire-resistant wall).",
            "In a dry, ventilated place, out of the sun, away from heat, drains and pits.",
            "Keep full and empty cylinders apart, and label empties."
          ]
        },
        {
          "h": "Checking the outfit"
        },
        {
          "table": {
            "head": [
              "Part",
              "Check",
              "If faulty"
            ],
            "rows": [
              [
                "Regulators",
                "Right gas, gauges readable, no damage; threads clean",
                "Take out of use and return for repair"
              ],
              [
                "Flashback arrestors (at the regulators) and non-return valves (at the torch)",
                "Fitted on both gases; in date; tested or replaced at the intervals the maker gives, because they can clog or wear and then fail without warning",
                "Replace"
              ],
              [
                "Hoses",
                "No cuts, burns, cracks, bulges or worn cover; correct crimped fittings",
                "Take out of use and fit a new hose assembly; never tape a damaged hose"
              ],
              [
                "Torch and valves",
                "Valves turn freely and shut off fully; no leaks",
                "Repair or replace"
              ],
              [
                "Cutting nozzle",
                "Right size for the plate; holes clean and round; the **seat** (where it meets the torch) undamaged",
                "A damaged seat can leak gas and start a fire: replace it"
              ]
            ]
          }
        },
        {
          "p": "After fitting the parts, open the cylinder valves slowly, set the pressures, and **leak test** every joint with leak-detection fluid. Never test with a flame."
        },
        {
          "h": "Flames, backfire and flashback"
        },
        {
          "table": {
            "head": [
              "Flame",
              "How it looks",
              "Use"
            ],
            "rows": [
              [
                "Neutral",
                "Clear, rounded inner cones; no feather",
                "Preheat flames for cutting; most heating"
              ],
              [
                "Carburising (excess fuel)",
                "A white feather round the inner cone",
                "Not used for cutting steel"
              ],
              [
                "Oxidising (excess oxygen)",
                "Short, sharp, pointed inner cone; harsh hiss",
                "Not for general cutting; it can make the cut edges rough"
              ]
            ]
          }
        },
        {
          "table": {
            "head": [
              "Event",
              "What happens",
              "What to do"
            ],
            "rows": [
              [
                "Backfire",
                "A loud pop; the flame goes out or snaps back into the nozzle for a moment",
                "Shut the torch valves, find the cause (nozzle too close to the work, overheated, blocked or loose nozzle, wrong pressures), put it right, then relight"
              ],
              [
                "Flashback",
                "The flame burns back into the torch or hoses, often with a squeal or hiss, and the handle gets hot",
                "Close the torch valves at once (oxygen first, unless the maker says otherwise), then the cylinder valves; move back; tag the set out of use; have the torch, hoses and arrestors checked or replaced before reuse"
              ]
            ]
          }
        },
        {
          "note": "Repeated backfires on one torch are a warning. Stop and find the cause, and record it: the torch, the nozzle, what happened and what you did. A torch that keeps backfiring may be heading for a flashback.",
          "label": "Safety"
        }
      ]
    },
    {
      "title": "How oxy-fuel cutting works, and cutting technique",
      "blocks": [
        {
          "h": "The chemistry of the cut"
        },
        {
          "p": "An oxy-fuel torch does not melt its way through steel. The **preheat flames** heat a spot to its ignition temperature (a bright red heat, roughly 870–900 °C). Then a jet of pure **cutting oxygen** makes the hot iron burn. The burning gives off heat, which keeps the reaction going, and the jet blows the molten oxide (slag) out of the bottom of the cut."
        },
        {
          "p": "This works on carbon and low-alloy steel because:"
        },
        {
          "ul": [
            "the steel burns in oxygen at a temperature **below** its melting point, so it burns before it melts;",
            "its oxide melts at a **lower** temperature than the steel, so the oxide is fluid and is blown out;",
            "burning gives off enough heat to keep the cut going;",
            "steel does not carry heat away too fast."
          ]
        },
        {
          "table": {
            "head": [
              "Metal",
              "Why oxy-fuel will not cut it cleanly"
            ],
            "rows": [
              [
                "Stainless steel",
                "Chromium forms an oxide that melts far above the steel; it stays solid and blocks the cut"
              ],
              [
                "Aluminium",
                "Its oxide melts at about 2 050 °C, three times the metal's melting point; the metal just melts and runs"
              ],
              [
                "Cast iron",
                "Its high carbon makes it melt before it reaches its burning temperature, and its graphite gets in the way"
              ],
              [
                "Copper and brass",
                "They carry heat away too fast and do not burn freely in oxygen"
              ]
            ]
          }
        },
        {
          "h": "Choosing the nozzle and settings"
        },
        {
          "ul": [
            "Use the **maker's chart**: it gives the nozzle size, the oxygen and fuel pressures and a typical speed for each plate thickness.",
            "Thicker plate needs a **larger nozzle** (a bigger cutting oxygen hole) and a **slower** travel speed.",
            "Set **neutral** preheat flames. Keep the tips of the inner cones about 2–3 mm above the plate.",
            "Rusty or heavily scaled plate needs a little more preheat, or cleaning first."
          ]
        },
        {
          "h": "Technique"
        },
        {
          "table": {
            "head": [
              "Point",
              "Good practice"
            ],
            "rows": [
              [
                "Starting at an edge",
                "Heat the edge to bright red, open the cutting oxygen fully with the lever, and start moving as the cut goes through"
              ],
              [
                "Piercing a hole",
                "Heat the spot, raise the nozzle a little and tilt it slightly as you open the oxygen so the slag blows away from the nozzle, then lower it and go on; start holes in the waste"
              ],
              [
                "Long straight cuts",
                "Run the torch against a straight-edge guide or use a roller (wheel) attachment: it keeps the nozzle height and angle steady"
              ],
              [
                "Circles and shapes",
                "Use a circle-cutting attachment or a template"
              ],
              [
                "Bevels",
                "Tilt the nozzle to the bevel angle and keep it there; a guide or a cutting trolley helps"
              ],
              [
                "Steadiness",
                "Brace your arm, stand comfortably, and move smoothly; check you can reach the whole cut before you start"
              ]
            ]
          }
        },
        {
          "note": "Listen and look. A good cut gives a steady roar, and the sparks leave the bottom of the plate at a slight angle back, against the direction of travel. Sparks blowing back up out of the top mean the cut has not gone through: slow down.",
          "label": "Tip"
        },
        {
          "h": "The effects of heat on the steel"
        },
        {
          "p": "The cut edge is heated and then cooled fast by the cold plate around it. The band of metal beside the cut that has been changed by the heat, but not melted, is the **heat-affected zone (HAZ)**."
        },
        {
          "ul": [
            "On **mild steel** the HAZ is narrow and does little harm.",
            "On **high-carbon, alloy and thick steels**, fast cooling forms **martensite**, a very hard, brittle structure. The edge can crack, sometimes hours later, or when it is bent, drilled or welded.",
            "**Preheating** before cutting slows the cooling and stops this. The procedure gives the temperature.",
            "If a hardened or cracked edge has already been cut, grind the hard layer off before welding or bending, and preheat next time."
          ]
        }
      ]
    },
    {
      "title": "Cut quality and inspection",
      "blocks": [
        {
          "p": "A good cut saves grinding and fits up first time. Judge each cut face against the quality standard the job uses, or against a sample of a good cut kept at the cutting table."
        },
        {
          "h": "A good cut"
        },
        {
          "ul": [
            "Top edge sharp and square, not melted or rounded.",
            "Face square to the plate (or at the bevel angle), smooth and flat.",
            "**Drag lines** (the curved lines left by the oxygen stream) fine and nearly straight up and down.",
            "Bottom edge clean, with little or no **dross** (slag and re-solidified metal) stuck to it, and any that is there coming off easily.",
            "No gouges, notches or cracks."
          ]
        },
        {
          "h": "Cut faults"
        },
        {
          "table": {
            "head": [
              "What you see",
              "Likely causes",
              "Correction"
            ],
            "rows": [
              [
                "Top edge melted and rounded, sometimes with beads of metal",
                "Preheat flames too strong; nozzle too close; travel too slow",
                "Right nozzle and pressures; inner cones 2–3 mm off; travel faster"
              ],
              [
                "Heavy dross stuck hard to the bottom edge",
                "Travel too slow or too fast; cutting oxygen too low; dirty nozzle",
                "Check the oxygen pressure; clean or change the nozzle; find the right speed"
              ],
              [
                "Drag lines curved strongly backwards; bottom corner left uncut at the end",
                "Travel too fast",
                "Slow down; pause at the end of the cut until it breaks through"
              ],
              [
                "Face hollowed out (concave) from top to bottom",
                "Cutting oxygen pressure too high; nozzle too big for the plate",
                "Lower the oxygen to the chart figure or fit the right nozzle"
              ],
              [
                "Face bevelled the same way along the whole cut",
                "Torch not held square to the plate",
                "Use a guide; check the nozzle is square with a small square"
              ],
              [
                "Gouges or notches at intervals along the face",
                "Unsteady or jerky travel; flame popping; slag or spatter in the nozzle",
                "Brace your arm, use a guide; clean the nozzle; check pressures"
              ],
              [
                "Wide, uneven kerf",
                "Damaged or dirty nozzle; nozzle too big; torch wandering",
                "Clean or replace the nozzle; use the chart size; use a guide"
              ],
              [
                "Cracks or a very hard edge",
                "High-carbon or alloy steel cut without preheat",
                "Grind off the hard layer; preheat next time"
              ]
            ]
          }
        },
        {
          "note": "Change **one thing at a time**, make a short test cut, and compare it with the good sample. If you change the speed and the pressure together, you will not know which one fixed it.",
          "label": "Tip"
        },
        {
          "h": "Inspecting cut parts"
        },
        {
          "flow": [
            "Let the parts cool; chip and grind off the slag and dross",
            "Measure each part against the drawing with a rule or tape and a square",
            "Check the cut faces against the standard or the sample: top edge, squareness, drag lines, dross, gouges, cracks",
            "Record the results for each part on an inspection sheet, with the job number, date and your name",
            "Parts too big or rough: grind or re-cut to size",
            "Parts too small, cracked or badly gouged: reject tag, quarantine, report to the supervisor",
            "Look for a pattern in the faults and put the cause right"
          ]
        },
        {
          "h": "Tolerances"
        },
        {
          "table": {
            "head": [
              "Drawing says",
              "Passes",
              "Fails"
            ],
            "rows": [
              [
                "250 mm ± 1.5 mm",
                "From 248.5 to 251.5 mm (for example 249.0 or 251.4 mm)",
                "Below 248.5 or above 251.5 mm (for example 248.2 or 251.7 mm)"
              ],
              [
                "150 mm ± 1 mm",
                "From 149 to 151 mm",
                "148.6 mm, 151.3 mm"
              ]
            ]
          }
        },
        {
          "note": "A part that is too big can often be trimmed. A part that is too small usually cannot be saved. That is why you cut on the waste side of the line, and why the kerf is allowed for in the layout.",
          "label": "Remember"
        }
      ]
    },
    {
      "title": "Manual heating, preheating and flame straightening",
      "blocks": [
        {
          "h": "Why steel is preheated"
        },
        {
          "p": "**Preheating** means warming the steel before it is cut or welded. Thick steel, high-carbon steel and many alloy and high-strength steels harden if they cool fast, because the cold metal around the hot area draws the heat away. A hard edge or weld can crack. Preheat slows the cooling and, for welding, also lets hydrogen escape and cuts distortion."
        },
        {
          "ul": [
            "The **procedure** (WPS, cutting procedure or drawing) gives the preheat temperature. Never guess it.",
            "Heat evenly, with a heating nozzle or a large flame kept moving, over a band on each side of the cut line or joint, and **through the thickness**, not just the surface.",
            "Measure the temperature **a set distance back from the joint** (often about 75 mm, or as the procedure says), and on the far face where you can, after the heat has had time to spread.",
            "Keep it at temperature while the work is done; check again between passes.",
            "Do not go above any maximum the procedure gives: overheating harms some steels."
          ]
        },
        {
          "h": "Checking the temperature"
        },
        {
          "table": {
            "head": [
              "Method",
              "How it works",
              "Points to know"
            ],
            "rows": [
              [
                "Temperature-indicating crayons",
                "Stroke the crayon on the steel; it melts and leaves a wet, glossy mark when the steel is at or above its rated temperature, and a dry chalky mark below it",
                "Use two crayons to bracket a range (one at the minimum, one at the maximum). Do not mark inside the weld groove."
              ],
              [
                "Contact thermometer (surface probe or thermocouple)",
                "A probe pressed on the steel gives a reading",
                "Accurate if it is in calibration and held on long enough"
              ],
              [
                "Infrared (non-contact) thermometer",
                "Reads the heat given off by the surface",
                "Shiny or bright surfaces can read far too low; set it for steel and check it against a contact reading"
              ],
              [
                "Colour of the steel",
                "Glow colours",
                "Only for high temperatures (dull red and above), and hard to judge in bright daylight. Never use it for preheat."
              ]
            ]
          }
        },
        {
          "note": "Spitting on the steel, holding a hand near it, or judging by colour are not ways to prove a preheat. A supervisor needs a reading that can be written down and checked.",
          "label": "Remember"
        },
        {
          "h": "Heating to free or fit parts"
        },
        {
          "p": "Steel grows when it is heated, by about **0.012 mm per metre for every 1 °C** (about 12 millionths of its size per °C). You can use this to free seized parts and to fit tight ones."
        },
        {
          "table": {
            "head": [
              "Job",
              "Method",
              "Why"
            ],
            "rows": [
              [
                "A pulley, gear or coupling seized on a shaft",
                "Heat the outer part **quickly** and evenly, all round, then draw it off with a puller",
                "The outer part grows and its bore opens before the heat soaks into the shaft and makes it grow too"
              ],
              [
                "A seized nut",
                "Heat the nut quickly, not the bolt",
                "The nut grows away from the bolt threads"
              ],
              [
                "Fitting a tight (shrink-fit) collar or hub",
                "Heat the hub evenly to the temperature worked out, slide it on, let it cool",
                "As it cools it shrinks and grips the shaft"
              ]
            ]
          }
        },
        {
          "table": {
            "head": [
              "Sum",
              "Worked example"
            ],
            "rows": [
              [
                "Growth = size × 0.000012 × temperature rise",
                "A hub bore of 100 mm heated by 100 °C grows 100 × 0.000012 × 100 = **0.12 mm**"
              ],
              [
                "Temperature rise needed = growth needed ÷ (size × 0.000012)",
                "To open a 120 mm bore by 0.18 mm: 0.18 ÷ (120 × 0.000012) = **125 °C** rise, plus a little more for clearance while fitting"
              ]
            ]
          }
        },
        {
          "h": "Overheating"
        },
        {
          "ul": [
            "Holding steel very hot for a long time makes its grains grow coarse, which weakens it and makes it less tough.",
            "Uneven heating distorts parts.",
            "Steel heated until it sparks and its surface bubbles is **burnt**: it is spoiled and must be scrapped.",
            "Quenched and tempered high-strength steels lose strength if heated above the limit their maker gives.",
            "Never heat near a tyre, a sealed container, a hydraulic cylinder or anything holding gas or liquid under pressure: it can burst."
          ]
        },
        {
          "h": "Flame straightening"
        },
        {
          "p": "Flame straightening uses heat and shrinkage to pull distorted steel back into line. A small area is heated quickly. The cold metal around it stops it growing outwards, so the hot metal is squeezed and gets slightly thicker (upset). When it cools, it shrinks, and pulls the part **towards the heated side**. So you heat the **long (convex) side** of a bend."
        },
        {
          "h": "Measure the distortion first"
        },
        {
          "flow": [
            "Support the part so it can move, and keep people clear of where it will move",
            "Check the steel type: high-strength steels need a written procedure and a lower temperature limit",
