Repository: CESTIS-Technical-Services-Limited/C.E.S.T.I.S-Train

# CESTIS Training LMS + MegaData

> **Running the Centre day to day — backups, the weekly health check, the monthly USB copy, the
> yearly chores, and what to do when something goes wrong:**
> [`docs/RUNNING-THE-CENTRE.md`](docs/RUNNING-THE-CENTRE.md). Start there.

The Centre's static-page LMS (GitHub Pages, consumer-Gmail Drive — decision D1: strictly
zero-cost infrastructure) plus **MegaData**, a canonical append-only data layer designed to
replace per-page storage silos. **MegaData is built but not in use:** no broker is deployed, so
every page runs in its *legacy* mode, where records are kept on each device and synced to the

File: Offline System/study-kits/welding-fabrication-level-3/memfab0062b.json (part 1 of 2)
{
  "format": "cestis-study-kit",
  "version": 1,
  "status": "to-check",
  "written": "2026-11-07",
  "programme": "Welding & Fabrication",
  "qualification": {
    "id": "QUAL-WEL-L3",
    "title": "WELDING LEVEL 3",
    "code": "MEM30215"
  },
  "level": 3,
  "unit": {
    "code": "MEMFAB0062B",
    "title": "Weld using gas tungsten metal arc welding process GTAW - (Tungsten inert gas -TIG)"
  },
  "summary": "This Level 3 unit teaches you to weld with GTAW (TIG) to a procedure in all positions, on carbon steel, stainless steel and aluminium, including pipe. You will learn to choose and set the current, AC balance, frequency and pulse, prepare tungstens, choose gases, set up and check a back purge, weld open roots and fixed pipe, control heat and contamination, find and prevent defects, inspect and record the work, and lead others safely.",
  "sections": [
    {
      "title": "Unit overview",
      "blocks": [
        {
          "p": "This unit is part of the Welding Level 3 qualification (MEM30215). It covers **gas tungsten arc welding (GTAW)**, also called **TIG** (tungsten inert gas), at an advanced level: welding carbon steel, stainless steel and aluminium in all positions, including pipe; back purging; using AC balance, frequency and pulse; choosing and preparing tungstens; controlling heat; inspecting and recording the work; and leading others."
        },
        {
          "p": "At Level 2 you welded plate and simple joints in the flat and horizontal positions. At Level 3 you weld to a procedure on pipe and in every position, set up purges and advanced machine functions, explain why each setting matters, and act as the team leader who checks other people's work."
        },
        {
          "p": "TIG is chosen where quality matters more than speed: pipe roots for pressure and process lines, stainless steel for food, drink and hotel kitchens, thin sheet, aluminium boats and tanks, and repairs. In Jamaica you will meet it in food and beverage plants, hotels, water and sewage works, boat yards and engineering shops."
        },
        {
          "table": {
            "head": [
              "What you must be able to do",
              "What this means in the workshop"
            ],
            "rows": [
              [
                "Plan to a procedure",
                "Read the WPS, choose current type, tungsten, gas, filler and settings for the metal and joint; trial new procedures and keep the records."
              ],
              [
                "Work safely and lead safely",
                "Control UV, ozone and fume, tungsten grinding dust, HF interference, argon in low spaces, shock and cleaning chemicals."
              ],
              [
                "Set the machine",
                "Use DCEN and AC, HF or lift start, pre-flow and post-flow, slope, pulse, AC balance and frequency, and water-cooled torches and gas lenses."
              ],
              [
                "Choose and prepare tungstens and gas",
                "Pick the tungsten type and size, grind it correctly, choose argon or argon-helium, set the flow, use trailing shields."
              ],
              [
                "Back purge",
                "Set up dams, tape and vents, purge to the oxygen level the WPS gives, and keep the purge on."
              ],
              [
                "Weld in all positions",
                "Make open roots with a keyhole, walk the cup or weld freehand, and weld fixed pipe (5G, 6G) from the bottom to the top."
              ],
              [
                "Weld stainless steel and aluminium",
                "Control heat input and distortion, avoid contamination, clean heat tint, deal with oxide and porosity."
              ],
              [
                "Inspect, test and record",
                "Find and prevent defects, choose inspection methods, and keep weld and purge records."
              ],
              [
                "Lead the team",
                "Coach trainees, check settings against the WPS, deal with wrong materials, and leave the area safe."
              ]
            ]
          }
        },
        {
          "h": "How you will be assessed"
        },
        {
          "ul": [
            "A **multiple-choice theory paper** on procedures, safety, machine settings, tungstens, gases, purging, stainless steel, aluminium, technique, positions, defects, inspection, calculations and supervision.",
            "A **written paper**: short answers that need exact terms (for example HF, back purge, oxide, ppm, heat tint, stick-out, purge dam, autogenous) and essays in full sentences, with any sums worked out.",
            "**Practical tasks** done as a group: a TIG root and cap on a carbon steel pipe in the 5G position with a weld record and inspection; and TIG welding stainless steel sheet with a back purge, followed by inspection and heat-tint cleaning."
          ]
        },
        {
          "note": "Learn the settings as **cause and effect**: what happens to the arc, the pool and the tungsten when you change balance, frequency, angle, pulse or gas flow. Most Level 3 questions describe what went wrong and ask you why.",
          "label": "Tip"
        }
      ]
    },
    {
      "title": "Procedures and choosing the set-up",
      "blocks": [
        {
          "h": "Why choose TIG"
        },
        {
          "ul": [
            "A clean, slag-free weld with very good control of the pool: ideal for **pipe roots**, thin sheet and visible welds.",
            "Welds almost every metal: carbon and stainless steel, aluminium, copper, nickel alloys, titanium.",
            "Heat and filler are controlled separately, so the welder can add rod only when the pool needs it.",
            "It is slow. On thick pipe, TIG is often used for the root (and sometimes the hot pass), with MMAW or FCAW for the fill and cap."
          ]
        },
        {
          "h": "Matching the set-up to the metal"
        },
        {
          "table": {
            "head": [
              "Metal",
              "Current",
              "Shielding gas",
              "Typical filler",
              "Points to know"
            ],
            "rows": [
              [
                "Carbon steel",
                "DCEN",
                "Argon",
                "ER70S-2 or ER70S-6",
                "Clean to bright metal; ER70S-2 tolerates a little surface dirt"
              ],
              [
                "Austenitic stainless steel (304, 316)",
                "DCEN",
                "Argon; back purge for roots",
                "ER308L for 304, ER316L for 316",
                "Low heat input; stainless-only tools; heat tint cleaned"
              ],
              [
                "Aluminium",
                "AC",
                "Argon, or argon-helium on thick work",
                "ER4043 or ER5356 (5356 for strong 5000-series alloys such as 5083)",
                "Oxide must be cleaned and broken up; porosity from hydrogen"
              ],
              [
                "Copper",
                "DCEN",
                "Argon, or argon-helium for more heat",
                "Copper filler to suit the grade",
                "Carries heat away fast; preheat thick parts"
              ],
              [
                "Titanium",
                "DCEN",
                "High-purity argon, with trailing shield and back purge",
                "Matching titanium filler",
                "Hot metal must be fully shielded until it cools; any colour beyond light straw is a warning"
              ]
            ]
          }
        },
        {
          "note": "**DCEN** (electrode negative) puts most of the heat into the work and keeps the tungsten cool: it is used for nearly everything except aluminium and magnesium. **AC** is needed on aluminium because the electrode-positive half of each cycle breaks up the oxide skin.",
          "label": "Remember"
        },
        {
          "h": "The WPS, PQR and welder qualification"
        },
        {
          "flow": [
            "Write a draft WPS: base metal and thickness, joint design and gap, filler and its size, tungsten type and size, gas and flow, purge, current type and range, position, preheat, interpass limit, travel speed",
            "Weld a test piece to the draft, recording every setting actually used",
            "Inspect it by eye, then test it as the job's standard says (bend tests, macro-etch, radiography)",
            "If it passes, write the results and the real settings on a procedure qualification record (PQR), which supports the WPS",
            "Approve and issue the WPS to the welders",
            "Each welder passes a qualification test on that kind of joint and position; certificates are kept on file and checked to see they are current",
            "On the job, each weld is recorded against the WPS and the welder's ID"
          ]
        },
        {
          "h": "Working to the WPS"
        },
        {
          "ul": [
            "The WPS gives ranges. If a welder's setting is outside a range (for example 125 A when the WPS allows 80–110 A for the root), stop and put it right; the weld already made may need checking.",
            "If the store does not have what the WPS lists (for example a different tungsten type), check whether the WPS allows a substitute. If it does not, get the right material; do not \"make do\".",
            "Keep the **material certificates** that come with each batch of filler rod and plate, and record batch and heat numbers on the weld record."
          ]
        },
        {
          "h": "Calculations you will need"
        },
        {
          "table": {
            "head": [
              "Sum",
              "Method",
              "Worked example"
            ],
            "rows": [
              [
                "Heat input (kJ/mm)",
                "Volts × amps × 60 ÷ (travel speed in mm/min × 1 000)",
                "11 V, 90 A, 150 mm/min: 11 × 90 × 60 ÷ 150 000 = **0.40 kJ/mm**"
              ],
              [
                "Time to weld round a pipe",
                "Circumference ÷ travel speed",
                "A 60.3 mm pipe has a circumference of about 189 mm; at 70 mm/min: about **2.7 minutes**"
              ],
              [
                "Gas in a cylinder",
                "Flow × minutes of arc time",
                "10 L/min for 8 hours (480 minutes) = **4 800 L**"
              ],
              [
                "Setting against the WPS",
                "Setting − upper limit",
                "WPS root 80–110 A, set at 118 A: **8 A** over"
              ]
            ]
          }
        },
        {
          "note": "The circumference of a pipe is π × its outside diameter (π ≈ 3.142). Change hours to minutes before using a flow in L/min.",
          "label": "Tip"
        }
      ]
    },
    {
      "title": "Safety when leading TIG work",
      "blocks": [
        {
          "table": {
            "head": [
              "Hazard",
              "What can happen",
              "Control"
            ],
            "rows": [
              [
                "Ultraviolet radiation",
                "TIG makes little smoke but very strong UV: arc eye and skin burns, even through thin shirts; UV reflects strongly off aluminium and stainless steel",
                "Helmet with a suitable shade (often about 10–12 for most TIG currents, darker at high current), full skin cover, screens"
              ],
              [
                "Ozone and fume",
                "UV turns oxygen in the air into ozone, which irritates the lungs; more on aluminium and at high current. Fume from stainless steel contains chromium compounds.",
                "Extraction close to the arc; keep your head out of the plume; RPE where needed"
              ],
              [
                "Thoriated tungsten dust",
                "Thoriated tungsten is slightly radioactive; breathing or swallowing its grinding dust is the main risk",
                "Use lanthanated or ceriated where the WPS allows; grind on a dedicated grinder with extraction; collect and dispose of dust as the rules say"
              ],
              [
                "High-frequency (HF) starting",
                "Electrical noise that upsets computers, card machines, CNC controls and phones nearby",
                "Follow the maker's earthing advice; keep TIG leads short and apart from other cables; use lift-arc start near sensitive equipment"
              ],
              [
                "Argon in low or closed spaces",
                "Argon has no smell or colour and is heavier than air. It collects in trenches, pits and tanks and pushes out the oxygen: a person can collapse without warning",
                "Permits, oxygen testing before and during work, personal oxygen alarm, vent purge gas outside the space, forced ventilation, standby person"
              ],
              [
                "Electric shock",
                "The tungsten and torch are live with the output on",
                "Turn the output off before changing a tungsten; dry gloves; sound cables"
              ],
              [
                "Hot tungsten and filler",
                "Burns",
                "Let the tungsten cool before handling; put hot rod ends in a bin"
              ],
              [
                "Cleaning chemicals (pickling paste and gels)",
                "Many contain nitric and hydrofluoric acids, which cause deep, dangerous burns and toxic fumes",
                "Follow the SDS and the Centre's rules: acid-resistant gloves, eye and face protection, ventilation, neutralise and dispose of waste correctly; use electro-cleaning where allowed"
              ],
              [
                "Solvents for cleaning",
                "Flammable; chlorinated solvents can form toxic gas in UV",
                "Keep closed and away from the arc; let surfaces dry before welding; never use chlorinated solvents near welding"
              ]
            ]
          }
        },
        {
          "h": "Changing a tungsten safely"
        },
        {
          "flow": [
            "Turn the machine output off (or switch the machine off)",
            "Let the tungsten and torch cool",
            "Remove the back cap and take out the tungsten",
            "Fit the prepared tungsten at the right stick-out, and tighten the back cap",
            "Turn the output back on and check the gas flow before striking"
          ]
        },
        {
          "h": "Leading a team on TIG"
        },
        {
          "ul": [
            "Brief the WPS settings, the hazards and the controls at the job.",
            "Check that screens are up: TIG UV burns the eyes of people passing by, even when the arc looks small.",
            "Keep cylinders chained upright and closed when the job is finished.",
            "When purging in trenches, tanks or pits, treat the space as a confined space and vent purge gas to the open air through a hose."
          ]
        },
        {
          "note": "A trench in a hotel garden or a pump pit at a water-treatment works looks harmless. Argon from a purge or a leaking hose can settle in it within minutes on a still day. Test the air, vent the purge gas out, and never send someone down to \"check\" without the controls in place.",
          "label": "Jamaica"
        }
      ]
    },
    {
      "title": "The machine and its settings",
      "blocks": [
        {
          "p": "A modern inverter TIG set has many controls. Each one changes the arc, the pool or the tungsten in a way you can predict. Start from the WPS or the maker's chart, test on scrap of the same material and thickness, and change one setting at a time."
        },
        {
          "table": {
            "head": [
              "Setting",
              "What it does",
              "Typical use"
            ],
            "rows": [
              [
                "HF start",
                "A high-frequency spark jumps the gap so the arc starts without touching",
                "Clean starts with no tungsten contamination; avoid near sensitive electronics"
              ],
              [
                "Lift-arc start",
                "The tungsten touches the work at low current, then lifts to start the arc",
                "Where HF interference is a problem; DC work"
              ],
              [
                "Pre-flow",
                "Gas flows for a moment before the arc starts",
                "Clears air from the hose and the joint"
              ],
              [
                "Up-slope",
                "Current rises gradually at the start",
                "Gentle start on thin or crack-sensitive work"
              ],
              [
                "Down-slope (crater fill)",
                "Current falls gradually at the end",
                "Fills the crater and stops crater cracks"
              ],
              [
                "Post-flow",
                "Gas keeps flowing after the arc stops",
                "Protects the hot tungsten and the end of the weld; a common rule is about 1 second for every 10 A, with a sensible minimum"
              ],
              [
                "Foot pedal or torch control",
                "Changes the current while welding",
                "Reduce heat as the job heats up, as the position changes round a pipe, or at the end of a run"
              ]
            ]
          }
        },
        {
          "h": "AC balance and AC frequency (for aluminium)"
        },
        {
          "p": "On AC the current switches direction many times a second. The **electrode-positive (EP)** part of each cycle breaks up the oxide skin (the **cleaning action**) but heats the tungsten. The **electrode-negative (EN)** part puts heat into the work for **penetration** and keeps the tungsten cool."
        },
        {
          "table": {
            "head": [
              "Control",
              "Turn it towards more EP (more cleaning)",
              "Turn it towards more EN (less cleaning)"
            ],
            "rows": [
              [
                "AC balance",
                [
                  "Wider frosted cleaning band beside the weld",
                  "Hotter tungsten: it balls and may spit tungsten",
                  "Wider, shallower bead"
                ],
                [
                  "Narrower, deeper bead; faster welding",
                  "Cooler tungsten; sharper point holds",
                  "Too far: oxide not removed, black specks and a dirty pool"
                ]
              ]
            ]
          }
        },
        {
          "table": {
            "head": [
              "Control",
              "Higher setting",
              "Lower setting"
            ],
            "rows": [
              [
                "AC frequency (often about 60–200 Hz on inverters)",
                "Narrower, more focused arc that stays in the joint: good for fillets, corners and thin edges",
                "Wider, softer arc: good for build-up and wide beads"
              ]
            ]
          }
        },
        {
          "note": "Set only as much cleaning as the job needs: enough to give a clean, shiny pool with a thin frosted band. Inverter sets often start at about 65–75% EN; follow the WPS or the maker's chart.",
          "label": "Tip"
        },
        {
          "h": "Pulsed TIG"
        },
        {
          "p": "In **pulsed TIG** the current switches between a high **peak current** and a low **background current**. The peak melts a spot; the background lets the pool cool and freeze a little while the arc stays lit. You get good fusion with less total heat."
        },
        {
          "table": {
            "head": [
              "Pulse setting",
              "What it controls"
            ],
            "rows": [
              [
                "Peak current",
                "Fusion and penetration"
              ],
              [
                "Background current (often about 25–50% of peak)",
                "How much the pool cools between pulses"
              ],
              [
                "Pulse rate (pulses per second)",
                "Slow pulses (about 1–2 a second) give a rhythm for adding rod and a ripple pattern; fast pulses (100 or more a second) give a stiff, narrow arc"
              ],
              [
                "Peak time (% on peak)",
                "How much of each pulse is at the high current: more peak time means more heat"
              ]
            ]
          }
        },
        {
          "ul": [
            "Use pulse on thin sheet, stainless steel, out-of-position welds, and wherever burn-through or distortion is a problem.",
            "Start from the maker's guide and test on scrap; then record the settings that worked on the weld record."
          ]
        },
        {
          "h": "The torch"
        },
        {
          "ul": [
            "**Air-cooled** torches suit lower currents and short runs. Long runs at high current (often over about 150–200 A) need a **water-cooled** torch, or the torch overheats.",
            "The **cup** (nozzle) directs the gas. Cup sizes are often given as a number: the inside diameter in sixteenths of an inch (a No. 8 cup is about 12.7 mm).",
            "A **gas lens** is a fine mesh in the collet body that smooths the gas into a steady, even stream. It gives better cover and lets you use a longer stick-out to reach into corners and roots.",
            "Check the collet and collet body match the tungsten size, the back cap is tight, and the O-rings and hoses are sound."
          ]
        }
      ]
    },
    {
      "title": "Tungsten electrodes and shielding gas",
      "blocks": [
        {
          "h": "Tungsten types"
        },
        {
          "table": {
            "head": [
              "Type",
              "Colour band (ISO, on most boxes)",
              "Points to know"
            ],
            "rows": [
              [
                "Pure tungsten",
                "Green",
                "Forms a clean ball on AC; used on older transformer machines; does not carry high current well"
              ],
              [
                "Thoriated (2%)",
                "Red",
                "Starts well and lasts on DC; slightly radioactive: control the grinding dust"
              ],
              [
                "Ceriated (2%)",
                "Grey",
                "Starts easily at low current; good for thin work and small parts"
              ],
              [
                "Lanthanated (1.5% or 2%)",
                "Gold (1.5%) or blue (2%)",
                "Works well on DC and AC on inverters; a good all-round replacement for thoriated"
              ],
              [
                "Zirconiated",
                "White",
                "Holds a ball well on AC; resists contamination"
              ]
            ]
          }
        },
        {
          "note": "Colour codes can differ between makers and standards. Read the label on the box and match the type to the WPS, not to the colour alone. Keep tungstens and rod offcuts labelled by type so the wrong one is not used on the next job.",
          "label": "Remember"
        },
        {
          "h": "Tungsten size"
        },
        {
          "table": {
            "head": [
              "Diameter",
              "Typical DCEN current range (follow the maker's chart)"
            ],
            "rows": [
              [
                "1.0 mm",
                "Up to about 60 A"
              ],
              [
                "1.6 mm",
                "About 40–130 A"
              ],
              [
                "2.4 mm",
                "About 80–220 A"
              ],
              [
                "3.2 mm",
                "About 150–300 A"
              ]
            ]
          }
        },
        {
          "p": "On AC a tungsten carries less current than on DCEN. Too small a tungsten for the current overheats and melts; too large a tungsten gives a wandering arc at low current."
        },
        {
          "h": "Grinding"
        },
        {
          "ul": [
            "Grind on a grinder or wheel kept **only for tungsten**, with extraction. A wheel used on steel puts steel into the tungsten.",
            "Grind **lengthwise**, with the marks running along the tungsten towards the point. Marks round the tungsten make the arc wander.",
            "The taper is usually about 2–2½ times the diameter long.",
            "For higher currents, grind a tiny **flat** on the very tip so the fine point does not melt off into the weld.",
            "A dipped or contaminated tungsten is broken back past the damage and reground."
          ]
        },
        {
          "table": {
            "head": [
              "Included angle at the point",
              "Arc",
              "Penetration",
              "Tungsten life"
            ],
            "rows": [
              [
                "Sharper (smaller angle)",
                "Wider, easier to start at low current",
                "Shallower",
                "Shorter"
              ],
              [
                "Blunter (larger angle)",
                "Narrower, more focused",
                "Deeper",
                "Longer"
              ]
            ]
          }
        },
        {
          "h": "Stick-out"
        },
        {
          "p": "**Stick-out** is the length of tungsten past the end of the cup. A normal cup often uses about 3–6 mm; a gas lens allows more to reach into roots and corners. Too long a stick-out without a gas lens leaves the tip outside the gas cover."
        },
        {
          "h": "Shielding gas"
        },
        {
          "table": {
            "head": [
              "Gas",
              "Effect",
              "Use"
            ],
            "rows": [
              [
                "Argon",
                "Easy starts, stable arc, good cleaning on AC, economical",
                "Most TIG work"
              ],
              [
                "Argon-helium mixtures",
                "Hotter arc, deeper penetration, faster travel; harder to start; needs more flow",
                "Thick aluminium and copper"
              ],
              [
                "Argon for purging",
                "Displaces air behind the root",
                "Back purges, trailing shields"
              ]
            ]
          }
        },
        {
          "ul": [
            "Typical torch flow is often about 7–12 L/min of argon for normal cups; larger cups and gas lenses need more. Follow the WPS.",
            "**More is not better**: too high a flow becomes turbulent and pulls air into the shield, causing porosity.",
            "A **trailing shield** is a gas box fixed behind the torch. It keeps gas over the hot weld after the torch has passed, for reactive metals such as titanium, and for some stainless work.",
            "Check hoses and fittings for leaks: a leaking fitting can suck air into the gas stream."
          ]
        }
      ]
    },
    {
      "title": "Back purging",
      "blocks": [
        {
          "p": "When the root of a stainless steel (or titanium) pipe weld is hot, the air inside the pipe attacks it. Without a purge the back of the root oxidises into a grey, crusty, rough layer called **sugaring**. It is weak, it traps dirt, and it has lost its resistance to corrosion, so the joint fails inspection and must be cut out. A **back purge** fills the inside with argon so the root comes out smooth and bright."
        },
        {
          "h": "Setting up the purge"
        },
        {
          "flow": [
            "Clean and line up the pipe ends and tack the joint",
            "Fit **purge dams** inside the pipe each side of the joint (soluble paper dams, inflatable dams or plugs), close enough to keep the purged volume small",
            "Tape over the joint gap so argon cannot escape and air cannot get in",
            "Feed argon in through a hose at the flow the WPS gives, and let it out through a small **vent** (often on the far side or the top, since argon is heavier than air)",
            "Purge long enough to change the gas several times (the WPS often gives a number of volume changes)",
            "Check the vent with an **oxygen analyser**: welding starts only when the reading is below the limit the WPS gives",
            "Peel the tape back only a little ahead of the weld as you go",
            "Keep the purge on for the root and at least the next run, or as the WPS says"
          ]
        },
        {
          "table": {
            "head": [
              "Sum",
              "Worked example"
            ],
            "rows": [
              [
                "Purge time = volume changes × purged volume ÷ flow rate",
                "5 changes × 3 L = 15 L; at 6 L/min: 15 ÷ 6 = **2.5 minutes**, then check with the analyser"
              ],
              [
                "Reading in % to ppm (parts per million)",
                "1% = 10 000 ppm, so 0.1% = **1 000 ppm** and 0.02% = **200 ppm**"
              ]
            ]
          }
        },
        {
          "note": "The analyser decides when the purge is ready, not the clock. A sum gives the minimum time; leaks, a loose dam or a wet hose can mean it takes longer.",
          "label": "Tip"
        },
        {
          "h": "Common purge faults"
        },
        {
          "table": {
            "head": [
              "Fault",
              "Result",
              "Prevention"
            ],
            "rows": [
              [
                "Tape peeled too far ahead",
                "Air gets in through the open gap: sugaring on that part of the root",
                "Peel only a little at a time"
              ],
              [
                "Purge turned off straight after the root",
                "The next run reheats the root, which oxidises",
                "Keep the purge on for the next run"
              ],
              [
                "Purge flow too high, vent too small",
                "Pressure inside pushes the root pool out or in, giving a concave or uneven root",
                "Lower the flow once purged; make the vent big enough"
              ],
              [
                "Leaking hose or fitting",
                "Air drawn into the purge; oxygen reading will not fall",
                "Leak test; replace damaged parts"
              ],
              [
                "No oxygen check",
                "Root may be oxidised although \"the purge was on\"",
                "Always check at the vent"
              ]
            ]
          }
        },
        {
          "h": "Record"
        },
        {
          "p": "For a back-purged weld, the weld record also gives the **purge gas, its flow, the purge time and the oxygen reading** before welding, as well as the welder, settings and filler batch."
        }
      ]
    },
    {
      "title": "Preparation, filler and technique in all positions",
      "blocks": [
        {
          "h": "Preparing the joint"
        },
        {
          "ul": [
            "Clean the joint and about 25 mm each side to bright metal, inside and out. Remove oil and marker ink with a clean solvent and a lint-free cloth, and let it dry.",
            "Bevel and land (root face) as the WPS says; set an even root gap with a gap gauge or a spacer wire.",
            "Tack with the same care as the root: small, fully fused tacks, feathered at their ends by grinding so the root can tie in.",
            "On thin sheet, clamp a **copper backing bar** under the joint: copper draws heat away and supports the root without fusing to it."
          ]
        },
        {
          "h": "Filler rods"
        },
        {
          "table": {
            "head": [
              "Code",
              "What it means"
            ],
            "rows": [
              [
                "ER",
                "Electrode or rod: it can be used as a wire electrode (MIG) or a filler rod (TIG)"
              ],
              [
                "70 (in ER70S-2)",
                "Minimum tensile strength of the weld metal, 70 000 psi (about 480 MPa)"
              ],
              [
                "S",
                "Solid wire or rod"
              ],
              [
                "-2, -6",
                "The chemistry group: -2 has extra deoxidisers and suits roots; -6 has more manganese and silicon for less-clean steel"
              ],
              [
                "308L, 316L",
                "Stainless fillers matching 304 and 316; L means low carbon, which protects corrosion resistance"
              ],
              [
                "4043, 5356",
                "Aluminium fillers: 4043 (aluminium-silicon) flows well and resists cracking; 5356 (aluminium-magnesium) is stronger and matches 5000-series plate"
              ]
            ]
          }
        },
        {
          "ul": [
            "Choose a rod diameter close to the metal thickness on thin work (for example 1.6 mm rod on 1.5–3 mm sheet), larger on thicker work.",
            "Keep the hot end of the rod **inside the gas shield**. If the tip goes dark and oxidised, cut it off before you carry on, or the oxide goes into the weld.",
            "Feed the rod into the **leading edge** of the pool; do not drip it from above or touch the tungsten with it."
          ]
        },
        {
          "h": "Open roots and the keyhole"
        },
        {
          "p": "On an open-root joint, a small hole called the **keyhole** forms at the front of the pool as the arc melts through both root faces. Keeping an even keyhole shows full penetration. Feed the rod into the keyhole so it fills the root and forms a small, even bead inside."
        },
        {
          "table": {
            "head": [
              "Method",
              "How",
              "Good for"
            ],
            "rows": [
              [
                "Walking the cup",
                "Rest the cup on the joint edges and rock it from side to side to move along",
                "Steady, even roots and caps on pipe, especially for long runs"
              ],
              [
                "Freehand",
                "Hold the torch clear of the work, with a braced hand or finger",
                "Thin sheet, fillets, and joints where the cup cannot rest"
              ],
              [
                "Lay-wire (fed wire)",
                "The rod lies in the root gap and is melted in as the arc passes",
                "Some pipe roots, as the WPS allows"
              ]
            ]
          }
        },
        {
          "h": "Positions"
        },
        {
          "table": {
            "head": [
              "Position (AWS)",
              "Meaning"
            ],
            "rows": [
              [
                "1G, 2G, 3G, 4G (plate)",
                "Groove welds: flat, horizontal, vertical, overhead"
              ],
              [
                "1F, 2F, 3F, 4F (plate)",
                "Fillet welds: flat, horizontal, vertical, overhead"
              ],
              [
                "1G (pipe)",
                "Pipe axis horizontal, pipe rolled; welded at the top"
              ],
              [
                "2G (pipe)",
                "Pipe axis vertical; weld runs round horizontally"
              ],
              [
                "5G (pipe)",
                "Pipe axis horizontal and fixed; weld goes round through flat, vertical and overhead"
              ],
              [
                "6G (pipe)",
                "Pipe fixed at 45°; the hardest test position"
              ]
            ]
          }
        },
        {
          "h": "Welding fixed pipe (5G) from the bottom up"
        },
        {
          "flow": [
            "Start each half just past the bottom (6 o'clock) and weld up to the top (12 o'clock)",
            "Bottom (overhead): small pool, lower current, torch pointing up into the joint with a small push angle; feed rod into the keyhole so the root does not sag inside",
            "Sides (vertical): change the torch angle to follow the pipe; current can rise a little; keep the keyhole even",
            "Top (flat): the pipe is hotter, so reduce the heat with the pedal and add rod steadily to avoid burn-through",
            "Move your body to stay comfortable; tie in carefully where the two halves meet at the top and bottom"
          ]
        },
        {
          "ul": [
            "A **foot pedal** or torch control lets you change the heat as the position changes round the pipe.",
            "Vertical-up fillets: point the torch up the joint, about 10–20° from square, and add rod at the leading edge.",
            "Brace your hand and rest your arm where you can; keep the arc short and steady so the tungsten does not dip into the pool."
          ]
        },
        {
          "note": "When a trainee keeps dipping the tungsten, do not tell them to hold a long arc or turn the current right down. Show them how to brace the torch hand, hold a short, steady arc, and feed the rod with the other hand without moving the torch.",
          "label": "Tip"
        }
      ]
    },
    {
      "title": "Stainless steel, aluminium and other metals",
      "blocks": [
        {
          "h": "Austenitic stainless steel"
        },
        {
          "p": "Grades such as 304 and 316 carry heat away slowly and expand about half as much again as carbon steel when hot. Too much heat makes them warp badly, and holding them too hot for too long can form chromium carbides near the weld, which lowers their corrosion resistance. Heat also leaves coloured **heat tint**."
        },
        {
          "table": {
            "head": [
              "Control",
              "Why"
            ],
            "rows": [
              [
                "Lowest current that gives full fusion; pulse if the machine has it",
                "Less heat, less distortion and tint"
              ],
              [
                "Steady travel, small runs, no weaving wider than needed",
                "Keeps heat input low"
              ],
              [
                "Close tacking and a balanced welding order",
                "Holds the shape against shrinkage"
              ],
              [
                "Copper or aluminium chill bars",
                "Draw heat away from thin sheet"
              ],
              [
                "Check interpass temperature and let the job cool between runs",
                "Stops heat building up"
              ],
              [
                "Back purge for roots",
                "Protects the inside from sugaring"
              ]
            ]
          }
        },
        {
          "table": {
            "head": [
              "Heat tint colour",
              "Usually means"
            ],
            "rows": [
              [
                "Silver to light straw",
                "Good gas cover; little oxide"
              ],
              [
                "Gold to brown",
                "Some oxidation; may need cleaning, depending on the job's standard"
              ],
              [
                "Blue to purple",
                "Heavier oxidation; poorer cover or too much heat"
              ],
              [
                "Grey, black, crusty (sugaring)",
                "Badly oxidised; reject and cut out"
              ]
            ]
          }
        },
        {
          "ul": [
