Repository: CESTIS-Technical-Services-Limited/C.E.S.T.I.S-Train

# CESTIS Training LMS + MegaData

> **Running the Centre day to day — backups, the weekly health check, the monthly USB copy, the
> yearly chores, and what to do when something goes wrong:**
> [`docs/RUNNING-THE-CENTRE.md`](docs/RUNNING-THE-CENTRE.md). Start there.

The Centre's static-page LMS (GitHub Pages, consumer-Gmail Drive — decision D1: strictly
zero-cost infrastructure) plus **MegaData**, a canonical append-only data layer designed to
replace per-page storage silos. **MegaData is built but not in use:** no broker is deployed, so
every page runs in its *legacy* mode, where records are kept on each device and synced to the

File: Offline System/study-kits/welding-fabrication-level-3/memfab0071b.json (part 1 of 2)
{
  "format": "cestis-study-kit",
  "version": 1,
  "status": "to-check",
  "written": "2026-11-07",
  "programme": "Welding & Fabrication",
  "qualification": {
    "id": "QUAL-WEL-L3",
    "title": "WELDING LEVEL 3",
    "code": "MEM30215"
  },
  "level": 3,
  "unit": {
    "code": "MEMFAB0071B",
    "title": "Undertake fabrication, forming, bending and shaping – (basic)"
  },
  "summary": "This Level 3 unit teaches you the basics of forming, bending and shaping metal in a fabrication shop. You will learn to plan a forming job, work out blank sizes and other sums, use press brakes, folders, rolls and benders safely, allow for springback and material behaviour, roll cylinders and rings, bend pipe and sections, hot form bar, inspect formed parts, investigate faults and supervise others.",
  "sections": [
    {
      "title": "Unit overview",
      "blocks": [
        {
          "p": "This unit is part of the Welding Level 3 qualification (MEM30215). It covers the basics of **fabrication, forming, bending and shaping**: planning a forming job, working out blank sizes, bending sheet and plate on a press brake or folder, rolling cylinders and rings, bending pipe, tube and sections, hot forming bar, inspecting formed parts, and leading others safely on forming machines."
        },
        {
          "p": "At Level 3 you are expected to plan the work and do the sums yourself, choose the machine and tooling, explain why parts spring back, crack or come out the wrong size, check first-off and batch parts against the drawing, and supervise trainees on machines that can crush or draw in a hand in a moment."
        },
        {
          "p": "**Who it is for:** trainees on the Welding Level 3 programme at HEART/NSTA Trust centres and other providers, and fabricators who make brackets, channels, tanks, gutters, handrails, gates and frames."
        },
        {
          "table": {
            "head": [
              "What you must be able to do",
              "What this means in the workshop"
            ],
            "rows": [
              [
                "Plan the job",
                "Read the drawing and process sheet; work out blank sizes and a cutting list; plan the bending order; make and check a first-off."
              ],
              [
                "Use forming machines safely",
                "Check guards, light curtains, two-hand controls and emergency stops; isolate and lock off for tool changes; control sheet whip and nip points."
              ],
              [
                "Understand how metal bends",
                "Explain the neutral axis, springback, thinning, work hardening, grain direction and the effect of temperature."
              ],
              [
                "Do the calculations",
                "Bend allowance and deduction, blank lengths, die openings, bending force, cylinder and ring lengths, arc lengths, weights, output and out-of-roundness."
              ],
              [
                "Bend on a press brake or folder",
                "Choose tooling, set the back gauge, air bend or bottom, allow for springback, use relief cuts."
              ],
              [
                "Roll plate and sections",
                "Pre-bend, roll in steps with a template, avoid peaking and coning, roll angle and flat bar into rings."
              ],
              [
                "Bend pipe and sections; hot form bar",
                "Choose the radius and method; notch angle for corners; heat to the right colour; avoid burning and blue-heat cracking."
              ],
              [
                "Inspect and report",
                "Measure angles, radii, flanges and flatness; tag rejects; investigate faults; keep the job card."
              ],
              [
                "Supervise others",
                "Train, watch and correct team members, and stop unsafe work."
              ]
            ]
          }
        },
        {
          "h": "How you will be assessed"
        },
        {
          "ul": [
            "A **multiple-choice theory paper** on planning, machine safety, materials, calculations, press brake work, rolling, pipe and section bending, hot forming, inspection, supervision and records.",
            "A **written paper**: short answers that need exact terms (for example crowning, K-factor, scale, normalising, protractor, two-hand control, lockout, blade clearance, hold-down) and essays in full sentences, with any sums worked out.",
            "**Practical tasks** done as a group: planning and forming a batch of channel brackets with first-off and batch inspection; and rolling, tacking and inspecting a cylinder with a formed end ring, with a quality report."
          ]
        },
        {
          "note": "Show your working in every sum: write the formula, put in the numbers with their units, and check the answer against common sense. A blank longer than the sum of the outside sizes of a bent part is a sign you added instead of took away.",
          "label": "Tip"
        }
      ]
    },
    {
      "title": "Planning a forming job",
      "blocks": [
        {
          "h": "Read the drawing and the process sheet"
        },
        {
          "p": "The **drawing** gives the material, thickness, sizes, bend angles, inside radii and tolerances. The **job or process sheet** gives the order of operations, the machine and tooling, and the checks. Check the material in stock matches the drawing (grade, temper, thickness) before you cut anything."
        },
        {
          "h": "Plan the steps"
        },
        {
          "flow": [
            "Work out the blank size (from bend allowance, bend deduction or the shop's bend chart) and show the working",
            "Write a cutting list: blanks for the batch plus one or two spares for setting up",
            "Choose the machine and tooling; check the force needed is within the machine's and the tools' ratings",
            "Plan the **bending order**, so earlier flanges do not foul the tools or the machine on later bends",
            "Cut and deburr the blanks; mark bend lines where needed (with a pencil or soapstone, not a scriber, on the outside of a bend: a scratch can start a crack)",
            "Set the back gauge and bend a **first-off** part",
            "Check the first-off fully against the drawing; adjust and repeat until it passes; sign it off and keep it as the sample",
            "Run the batch, checking parts at set intervals (for example every fifth part)",
            "Record settings, results and rejects on the job card"
          ]
        },
        {
          "h": "Why a first-off?"
        },
        {
          "p": "A first-off proves the blank size, the tooling and the machine settings are right **before** the rest of the batch is made. Bending 50 parts and then finding the flange is 3 mm short wastes all 50."
        },
        {
          "h": "Bending order"
        },
        {
          "ul": [
            "Bend from the outside in on boxes and trays, so that early flanges point away from the tools on later bends.",
            "Make the bends that need the back gauge against a straight, uncut edge first.",
            "On a box with four sides, check that the last bends can be made without the part hitting the top tool or the machine frame; a box-and-pan folder with removable fingers helps.",
            "Draw the sequence on the process sheet so the next operator does it the same way."
          ]
        },
        {
          "h": "Repeatability"
        },
        {
          "ul": [
            "Use the **back gauge** (or a stop) so every bend is the same distance from the edge; check it on the first part.",
            "Bend against the same reference edge on every part.",
            "Keep blanks the same: cut from the same sheet, with the grain in the same direction where it matters."
          ]
        },
        {
          "h": "Changes to the job"
        },
        {
          "p": "If the customer asks for a change after the job has started (for example a different bend angle), get it **in writing** and have the drawing revised before changing anything. Mark which parts were made to which revision."
        }
      ]
    },
    {
      "title": "Machine safety",
      "blocks": [
        {
          "p": "Forming machines crush, shear and draw in. Most injuries happen when someone reaches into the tools, bypasses a guard, or two people work one machine without clear control. As the person in charge, you check the safety devices, control who operates, and stop unsafe work at once."
        },
        {
          "table": {
            "head": [
              "Machine",
              "Main hazards",
              "Key controls"
            ],
            "rows": [
              [
                "Press brake",
                "Crushing between punch and die; sheet whipping up as it bends; heavy tools falling",
                "Light curtain or guards; two-hand control or guarded foot pedal; emergency stops; one operator in control; holding tools for small parts; stand clear of sheet whip"
              ],
              [
                "Box-and-pan or manual folder",
                "Fingers trapped at the clamp beam; swinging apron; sharp edges",
                "Hands clear when clamping; one person controls the apron; gloves for handling sheet"
              ],
              [
                "Plate bending rolls",
                "Hands, gloves, sleeves and rags drawn into the **nip**; heavy plate falling or swinging",
                "Trip bar and emergency stops tested before use; no loose clothing; gloves kept away from the nip if the Centre's rules say; long plates supported by a second person or a crane"
              ],
              [
                "Section and pipe benders",
                "Trapping at the former; bar or pipe swinging round",
                "Guards; stand outside the swing; support long lengths"
              ],
              [
                "Guillotine",
                "Fingers under the blade or the hold-downs",
                "Fixed guard; never reach under it; push sheets with another piece; **hold-downs** clamp the sheet before the blade cuts; **blade clearance** set for the thickness"
              ],
              [
                "Hot forming area",
                "Burns, fire, gas",
                "Tongs, heat-resistant gloves, tinted goggles; area cleared; extinguisher"
              ]
            ]
          }
        },
        {
          "h": "Guards and safety devices"
        },
        {
          "ul": [
            "A **light curtain** stops the ram when something breaks its beams. If it keeps tripping, find out why (a sheet edge, a helper's hand, dirty lenses, poor alignment). Never switch it off, mute it or tape over a sensor.",
            "A **two-hand control** needs both of the operator's hands on buttons before the ram moves, so neither hand can be in the tools.",
            "Test the emergency stops at the start of each session.",
            "Nobody bypasses a guard, whatever the reason. A guard that stops the work is reported and fixed, not removed."
          ]
        },
        {
          "h": "Isolation and lockout"
        },
        {
          "p": "Before changing tools, clearing a jam, adjusting rolls or cleaning, **isolate** the machine (switch off at the isolator), **lock** the isolator off with your own padlock, **tag** it, and check it cannot start. This is called **lockout**. Lower or support the ram and the tools so nothing can drop. Press brake tools are heavy: lift them with help or a lifting aid."
        },
        {
          "h": "Working the press brake"
        },
        {
          "ul": [
            "**One person** controls the machine and decides when to bend. Helpers holding a large sheet keep their hands clear and stand where the sheet cannot whip up into them; the operator checks everyone is clear before every stroke.",
            "Small parts are fed with a holding tool or magnet, with hands outside the guarded area, never by holding the very edge near the tool.",
            "Check that the punch and die suit the thickness and that the force is within the rating of the machine and the tools."
          ]
        },
        {
          "note": "When you supervise trainees, stop any unsafe act on the spot: reaching under a guillotine guard, a hand near the nip of the rolls, a guard switched off \"to save time\". Explain why, show the safe way, and watch them do it.",
          "label": "Safety"
        }
      ]
    },
    {
      "title": "How metal behaves when it is bent",
      "blocks": [
        {
          "h": "Stretching, squeezing and the neutral axis"
        },
        {
          "p": "When metal is bent, the **outside** of the bend is stretched and gets slightly **thinner**, and the **inside** is squeezed. Somewhere in between is a layer that is neither stretched nor squeezed: the **neutral axis**. Its length does not change, so blank lengths are worked out along it."
        },
        {
          "ul": [
            "For gentle bends (a large inside radius) the neutral axis is near the middle of the thickness.",
            "For tight bends it moves towards the inside. The **K-factor** gives where it lies, as a fraction of the thickness measured from the inside: often between about 0.33 and 0.5."
          ]
        },
        {
          "h": "Elastic and plastic bending, and springback"
        },
        {
          "p": "Bend metal a little and it springs straight back (elastic). Bend it further and it stays bent (plastic). Even then, part of the bend is elastic, so when the force is taken off the part **springs back** a little and opens up."
        },
        {
          "table": {
            "head": [
              "Springback is greater when",
              "Why"
            ],
            "rows": [
              [
                "The metal is stronger (stainless steel, high-strength steel)",
                "More of the bend is elastic"
              ],
              [
                "The inside radius is larger, or the V-die wider",
                "Less of the metal is bent fully plastic"
              ],
              [
                "The metal is thinner for the same radius",
                "Same reason"
              ]
            ]
          }
        },
        {
          "p": "The usual fix is to **overbend**: if a bend comes out at 92° when 90° is wanted, bend to about 88°. Bottoming or coining (see the press brake section) also reduces springback."
        },
        {
          "h": "Materials"
        },
        {
          "table": {
            "head": [
              "Material",
              "How it bends",
              "What to change"
            ],
            "rows": [
              [
                "Mild steel",
                "Easiest; moderate force; can usually be bent cold to an inside radius about equal to its thickness; little springback",
                "A small overbend"
              ],
              [
                "Stainless steel",
                "Stronger and **work-hardens** as it bends; more springback; surface marks and steel particles cause rust spots later",
                "More force (check the rating), more overbend, often a larger radius; clean tools kept for stainless, protective film"
              ],
              [
                "Aluminium",
                "Soft, but some alloys and hard tempers crack if bent tightly; scratches easily",
                "A larger inside radius as the maker's chart gives, or a softer temper; clean, smooth tools"
              ],
              [
                "High-strength steel",
                "Strong; much springback; may crack at small radii",
                "Follow the steel maker's minimum radius and the procedure"
              ]
            ]
          }
        },
        {
          "ul": [
            "**Grain direction**: rolled sheet and plate have a grain along the rolling direction. Bend **across** the grain (bend line at right angles to the rolling direction) wherever possible: bending along the grain is much more likely to crack on the outside.",
            "Rough, burred cut edges at a bend start cracks: deburr them.",
            "**Ductile** metals can be bent or stretched a long way without cracking."
          ]
        },
        {
          "h": "Temperature"
        },
        {
          "ul": [
            "Do not bend steel at a **blue heat** (roughly 200–400 °C, when it shows blue temper colours): it is more brittle then and can crack. Bend it cold, or hot at a full red heat.",
            "After heavy cold forming, a part may be **stress relieved** (heated to a moderate temperature and cooled slowly) to reduce the stresses locked in by the forming.",
            "**Normalising** (heating above the critical temperature and cooling in still air) refines the grain of steel after hot forming, when the specification asks for it."
          ]
        }
      ]
    },
    {
      "title": "Bend calculations",
      "blocks": [
        {
          "h": "Bend allowance"
        },
        {
          "p": "The **bend allowance** is the length of the neutral axis through the bend. For a 90° bend it is a quarter of a circle:"
        },
        {
          "table": {
            "head": [
              "Formula",
              "Notes"
            ],
            "rows": [
              [
                "Neutral radius = inside radius + (K × thickness)",
                "K = 0.5 puts it at mid-thickness"
              ],
              [
                "Bend allowance (90°) = 1.571 × neutral radius",
                "1.571 is π ÷ 2"
              ],
              [
                "Bend allowance (any angle) = 0.01745 × angle × neutral radius",
                "0.01745 is π ÷ 180"
              ],
              [
                "Blank length = flat lengths + bend allowances",
                "Flat lengths are measured to where each bend starts"
              ]
            ]
          }
        },
        {
          "table": {
            "head": [
              "Worked example",
              "Working"
            ],
            "rows": [
              [
                "L-bracket in 2 mm sheet, inside radius 2 mm, outside sizes 40 mm and 25 mm, 90° bend, K = 0.5",
                [
                  "Neutral radius = 2 + (0.5 × 2) = 3 mm",
                  "Bend allowance = 1.571 × 3 = 4.71 mm",
                  "Each flat = outside size − (inside radius + thickness) = outside size − 4 mm, so 36 mm and 21 mm",
                  "Blank = 36 + 21 + 4.71 = **61.7 mm**"
                ]
              ]
            ]
          }
        },
        {
          "h": "Bend deduction"
        },
        {
          "p": "Many shops work from the **outside sizes** on the drawing. Add them up, then take away a **bend deduction** for each bend, taken from the shop's chart for its tools (or worked out: for 90°, bend deduction = 2 × (inside radius + thickness) − bend allowance)."
        },
        {
          "table": {
            "head": [
              "Worked example",
              "Working"
            ],
            "rows": [
              [
                "The same L-bracket: outside sizes 40 + 25 = 65 mm",
                "Bend deduction = 2 × 4 − 4.71 = 3.29 mm; blank = 65 − 3.29 = **61.7 mm** (the same answer)"
              ],
              [
                "Channel 30 × 60 × 30 mm outside, bend deduction 3.5 mm per bend",
                "Blank = 120 − (2 × 3.5) = **113 mm**"
              ]
            ]
          }
        },
        {
          "note": "Always prove the blank with a test bend before the batch. The chart or K-factor is a starting point; tooling, material and the real radius decide the final figure.",
          "label": "Tip"
        },
        {
          "h": "Press brake sums"
        },
        {
          "table": {
            "head": [
              "Rule (guide only: check the tooling chart)",
              "Worked example"
            ],
            "rows": [
              [
                "V-die opening for air bending mild steel: about **8 × thickness**",
                "2 mm sheet: about 16 mm; 4 mm: about 32 mm"
              ],
              [
                "Inside radius in air bending mild steel: roughly one-sixth of the V opening",
                "16 mm die: about 2.7 mm"
              ],
              [
                "Force rises with the **square of the thickness**",
                "Twice the thickness on the same die: 2² = 4 times the force"
              ],
              [
                "Force rises in step with the **length** of bend",
                "A 2 m bend needs twice the force of a 1 m bend"
              ],
              [
                "Stronger material needs more force",
                "Stainless steel often needs about half as much again as mild steel"
              ]
            ]
          }
        },
        {
          "h": "Rolled shapes and arcs"
        },
        {
          "table": {
            "head": [
              "Sum",
              "Method",
              "Worked example"
            ],
            "rows": [
              [
                "Cylinder blank length",
                "Mean diameter × π, where mean diameter = outside diameter − thickness",
                "OD 400 mm, 4 mm plate: 396 × 3.142 = **1 244.2 mm**"
              ],
              [
                "Ring from flat bar rolled flat",
                "Mean diameter × π, with the mean diameter at mid-thickness",
                "Ring 300 mm inside diameter from 8 mm thick bar: mean diameter 308 mm; 308 × 3.142 = **967.7 mm**, plus a trim allowance"
              ],
              [
                "Arc length of a bent pipe or bar",
                "0.01745 × angle × centre-line radius",
                "60° bend at 200 mm radius: 0.01745 × 60 × 200 = **209.4 mm**"
              ],
              [
                "Out-of-roundness (%)",
                "(largest − smallest diameter) ÷ nominal diameter × 100",
                "403 and 396 mm on a 400 mm cylinder: 7 ÷ 400 × 100 = **1.75%**"
              ]
            ]
          }
        },
        {
          "h": "Weight and output"
        },
        {
          "table": {
            "head": [
              "Sum",
              "Worked example"
            ],
            "rows": [
              [
                "Steel sheet weighs about 7.85 kg per m² for each 1 mm of thickness",
                "1.5 m² of 2 mm sheet: 1.5 × 2 × 7.85 = **23.6 kg**"
              ],
              [
                "Parts in a day = (working time − set-up time) ÷ time per part",
                "8 hours (480 min), 60 min set-up, 2 min a part: 420 ÷ 2 = **210 parts**"
              ]
            ]
          }
        }
      ]
    },
    {
      "title": "The press brake and folding",
      "blocks": [
        {
          "h": "Air bending, bottoming and coining"
        },
        {
          "table": {
            "head": [
              "Method",
              "How",
              "Points"
            ],
            "rows": [
              [
                "Air bending",
                "The punch pushes the sheet into the V-die, but the sheet **never touches the die floor**; it touches only the punch tip and the two die shoulders",
                "The angle is set by **how deep the punch goes**. One die makes many angles; least force; springback must be allowed for"
              ],
              [
                "Bottoming",
                "The punch presses the sheet down onto the die's sides",
                "More accurate angle, less springback; more force; die angle must suit"
              ],
              [
                "Coining",
                "Very high force presses the punch tip into the metal",
                "Very accurate; needs several times the force of air bending; rarely used on thick work"
              ]
            ]
          }
        },
        {
          "p": "In air bending, a **deeper** stroke gives a **smaller** (tighter) angle. If a bend comes out over-bent (for example 88.5° when 90° ± 1° is wanted), raise the stroke depth a little; if it is under-bent, go a little deeper. Make small changes and re-check."
        },
        {
          "h": "Tooling and set-up"
        },
        {
          "ul": [
            "Choose a V-die opening to suit the thickness (about 8 × thickness for mild steel as a starting point), and a punch tip radius to suit the inside radius on the drawing.",
            "A very sharp punch or too narrow a die gives too tight a radius, which can crack the outside of the bend.",
            "Check the force from the machine's force chart is within the rating of the machine **and** of the tools, especially for stainless steel and thick plate.",
            "Set the **back gauge** to give the flange length, and check it on the first part."
          ]
        },
        {
          "h": "Short flanges"
        },
        {
          "p": "A flange must reach well across the V-die opening so the sheet is supported on both die shoulders as it bends. If it is too short, it drops into the die and the bend is not made properly. The tooling chart gives a minimum flange for each die (often roughly 0.7 × the V opening). The fix is a narrower die that still suits the thickness, or a design change agreed in writing."
        },
        {
          "h": "Long bends and crowning"
        },
        {
          "p": "Under load, the ram and bed of a press brake bend (deflect) slightly, most in the middle. A long part then comes out with a more open angle in the middle than at the ends (for example 90° at the ends and 92° in the middle). **Crowning** bows the bed or tools slightly to cancel this deflection, so the angle is the same all along."
        },
        {
          "h": "Relief cuts"
        },
        {
          "p": "Where a flange is bent up next to an edge that is not bent, the metal at the corner can tear. A small **relief cut** (a notch or slot at the end of the bend line, a little deeper than the bend radius plus the thickness) stops the tearing."
        },
        {
          "h": "Folders"
        },
        {
          "ul": [
            "A **box-and-pan folder** has a clamp beam made of removable fingers, so boxes and trays can be folded with the earlier sides fitting between the fingers.",
            "A **hand folder** suits light sheet and short runs. Thick plate (for example 10 mm) is bent on a press brake, not a folder.",
            "Allow for springback by folding slightly past the angle, and check with a protractor."
          ]
        }
      ]
    },
    {
      "title": "Rolling plate and sections",
      "blocks": [
        {
          "h": "Plate bending rolls"
        },
        {
          "p": "Most shop rolls have three rolls. On a **pinch-type** machine, the plate is gripped between two rolls and bent by the third, and the ends can be pre-bent on the machine. On a **pyramid-type** machine, one top roll sits above two bottom rolls; it cannot bend the very ends, so they are pre-bent on a press brake first."
        },
        {
          "h": "Rolling a cylinder"
        },
        {
          "flow": [
            "Work out the blank length from the **mean diameter** (mean diameter × π) and cut the blank **square**",
            "Make a **template** to the outside radius from thin sheet or hardboard",
            "Set the rolls **parallel** and adjust them for the thickness",
            "**Pre-bend both ends**, so they curve like the rest of the shell",
            "Feed the plate in square to the rolls; support long plates with a second person or a crane as they curve up",
            "Roll a little at a time, checking with the template after each pass; stop before it is too tight (it is hard to open a shell up again)",
            "Tack the seam with the edges level, at even spacing",
            "Measure the diameter in several directions at each end and the middle; weld in a balanced way; check the shape again after welding"
          ]
        },
        {
          "table": {
            "head": [
              "Fault",
              "What it looks like",
              "Likely cause",
              "Prevention"
            ],
            "rows": [
              [
                "Peaking",
                "A point at the seam instead of a smooth curve; a gap at the middle of the template held across the seam",
                "Ends not pre-bent enough, so they stayed flat; weld shrinkage pulling the seam",
                "Pre-bend both ends fully; balanced welding"
              ],
              [
                "Cone shape",
                "One end a bigger diameter than the other",
                "Rolls not parallel; plate fed in at an angle; blank not square",
                "Set the rolls parallel; feed square; cut the blank square"
              ],
              [
                "Out of round",
                "Diameters differ in different directions",
                "Uneven rolling; over-rolling; flat ends",
                "Small, even passes; template checks; pre-bend"
              ],
              [
                "Barrel or hourglass shape",
                "Middle bigger or smaller than the ends",
                "Rolls bending under load on long, thick plate",
                "Lighter passes; machine within its capacity"
              ],
              [
                "Twisted seam (edges not level)",
                "Edges overlap or step at the seam",
                "Plate fed skew; blank not square",
                "Feed square; check the blank"
              ]
            ]
          }
        },
        {
          "h": "Common steel sections"
        },
        {
          "table": {
            "head": [
              "Section",
              "Shape of the cross-section",
              "Typical use"
            ],
            "rows": [
              [
                "Flat bar",
                "A thin rectangle",
                "Rings, brackets, gate frames"
              ],
              [
                "Angle",
                "An L",
                "Frames, supports, stiffeners"
              ],
              [
                "Channel",
                "A squared-off C",
                "Trailer chassis, frames, purlins"
              ],
              [
                "Beam (I-beam, universal beam or column)",
                "A capital I or H: two flanges joined by a web",
                "Building frames, columns, crane runways"
              ],
              [
                "Hollow sections (square, rectangular, round)",
                "A closed tube",
                "Handrails, columns, gates, trusses"
              ],
              [
                "Round and square bar",
                "Solid round or square",
                "Hooks, scrolls, pins, grilles"
              ]
            ]
          }
        },
        {
          "h": "Rolling sections into rings"
        },
        {
          "ul": [
            "Work out the length along the neutral axis: for flat bar rolled flat, the mean diameter × π. For angle and other sections, use the shop's chart. Add an allowance to trim.",
            "Roll on section rolls or bend round a former in small steps, checking with a template.",
            "**Angle rolled \"leg in\"**: the leg on the inside of the curve is squeezed and can buckle or wave. **\"Leg out\"**: that leg is stretched and can thin or crack if the radius is tight.",
            "Bars twist as they are rolled: set the guide rolls to hold the section upright, and check for twist on a flat table."
          ]
        }
      ]
    },
    {
      "title": "Pipe, tube and section bending, and hot forming",
      "blocks": [
        {
          "h": "Bending pipe and tube cold"
        },
        {
          "ul": [
            "Bent too tightly, a pipe **wrinkles on the inside** of the bend, goes **oval**, and thins on the outside. Use the former (die) that fits the pipe size and gives the radius on the drawing.",
            "Thin-walled tube bent to a tight radius needs a **mandrel** (an inside support) to stop it flattening and wrinkling.",
            "As a rough guide, many pipes bend cold without a mandrel to a centre-line radius of about 3–5 times the outside diameter; tighter bends need the right tooling. Follow the bender maker's chart.",
            "On welded tube, put the weld seam at the **side** of the bend (on the neutral axis), not on the inside or the outside, where it would be squeezed or stretched and may split.",
            "The length of pipe in a bend is the arc length along the centre line: 0.01745 × angle × centre-line radius."
          ]
        },
        {
          "h": "Square corners in angle"
        },
        {
          "p": "To bend angle iron to a corner, cut a **V-notch** out of the leg that lies across the bend, bend the other leg sharply at the notch, then weld the closed notch. The notch angle is **180° minus the corner angle**: 90° for a square corner, 120° for a 60° corner. Mark the notch from the heel of the angle so the outside sizes come out right."
        },
        {
          "h": "Hot forming"
        },
        {
          "p": "Thick bar and sections that are too stiff to bend cold, or must be bent to a tight radius, are heated first. Hammering or pressing hot steel into shape, as a blacksmith does, is called **forging**."
        },
        {
          "table": {
            "head": [
              "Colour of mild steel (in shade)",
              "Rough temperature",
              "Use"
            ],
            "rows": [
              [
                "Black heat (no glow), but hot",
                "Below about 450 °C",
                "Too cold to hot bend; blue heat (about 200–400 °C) is a brittle range: do not bend"
              ],
              [
                "Dull red",
                "About 600–700 °C",
                "Upper limit for flame straightening; too cool for heavy bending"
              ],
              [
                "Even bright red to light cherry red",
                "About 850–950 °C",
                "Hot bending and forming"
              ],
              [
                "Yellow to white with sparks, surface bubbling",
                "Well over 1 200 °C",
                "**Burnt**: the steel is spoiled and must be scrapped"
              ]
            ]
          }
        },
        {
          "flow": [
            "Read the drawing; mark bend positions with a **centre punch** (soapstone burns off); make a template or jig",
            "Set up a safe area: anything that burns cleared, a heavy vice or bending fork, tongs, an extinguisher; check the gas set",
            "Wear tinted goggles, heat-resistant gloves, flame-resistant clothing and boots",
            "Heat evenly all round the bar and over the full length of the bend, to an even bright red",
            "Bend steadily; check against the template; reheat if it cools to a dull or blue heat",
            "Check that each bend is in the right plane and position",
            "Let it cool slowly in **still air**; mark it HOT; never throw it in water",
            "Clean off the **scale** (the hard, flaky oxide) and check against the drawing"
          ]
        },
        {
          "note": "Fast, uneven cooling in water can distort and crack a hot-formed part, and on higher-carbon steel it can make it hard and brittle. Cool in still air unless the procedure says otherwise.",
          "label": "Remember"
        }
      ]
    },
    {
      "title": "Inspection, records and reporting",
      "blocks": [
        {
          "h": "Tools"
        },
        {
          "table": {
            "head": [
              "Check",
              "Tool"
            ],
            "rows": [
              [
                "Bend angle",
                "Protractor (bevel protractor) or angle gauge"
              ],
              [
                "Inside radius",
                "Radius gauge"
              ],
              [
                "Flange lengths, hole positions",
                "Steel rule, tape or vernier caliper"
              ],
              [
                "Squareness",
                "Engineer's square"
              ],
              [
                "Flatness and twist",
                "Straight edge or flat table, with feeler gauges"
              ],
              [
                "Curvature of a rolled shell",
                "Template; diameters with large calipers or a circumference tape"
              ],
              [
                "Surface",
                "By eye in good light: cracks on the outside of bends, tool marks, scratches, dents"
              ]
            ]
          }
        },
        {
          "h": "Checking a batch"
        },
        {
          "ul": [
            "Check the first-off fully, then a sample at set intervals, or every part if the drawing or customer asks.",
            "Compare each reading with the tolerance. For example, with 90° ± 1°, angles from 89° to 91° pass; 88.5° or 91.5° fail.",
            "Record results on an inspection sheet: part number, measurements, pass or fail, date, name.",
            "Give a failed part a **reject tag** and keep it apart so it cannot be mixed with good parts."
          ]
        },
        {
          "h": "When parts are wrong"
        },
        {
          "table": {
            "head": [
              "Problem",
              "Check first"
            ],
            "rows": [
              [
                "Flanges short or long on a batch",
                "Blank sizes and the back gauge setting, before changing anything else"
              ],
              [
                "Angles vary along a long bend",
                "Machine deflection and crowning; tool wear"
              ],
              [
                "Angles vary from part to part",
                "Material thickness and grade differences; back gauge; stroke depth"
              ],
              [
                "Cracks on the outside of bends",
                "Radius tighter than allowed; bending along the grain; burred edges; wrong grade or temper; worn or sharp tooling"
              ]
            ]
          }
        },
        {
          "h": "Investigating a fault"
        },
        {
          "flow": [
            "Stop the batch and quarantine all the parts, good and bad",
            "Count and record how many are affected and where the fault is",
            "Check the drawing, the material certificate, the tooling and the settings",
            "Prove the cause with test bends",
            "Report: the job, number affected, what you found, the cause, what was done with the parts, and recommendations",
            "Put the fix in place and check the next parts"
          ]
        },
        {
          "h": "The job card"
        },
        {
          "p": "When the batch is finished, record the quantity, the blank size, the tooling and settings, the first-off result, the checks made and their results, and any rejects and their cause. This lets the job be repeated right first time."
        }
      ]
    },
    {
      "title": "Revision",
      "blocks": [
        {
          "p": "Use this checklist to test yourself. If you cannot honestly say \"I can\" to a line, go back to that section."
        },
        {
          "h": "I can ..."
        },
        {
          "ul": [
            "I can read a drawing and process sheet and plan a forming job, including the bending order and a first-off.",
