Repository: CESTIS-Technical-Services-Limited/C.E.S.T.I.S-Train

# CESTIS Training LMS + MegaData

> **Running the Centre day to day — backups, the weekly health check, the monthly USB copy, the
> yearly chores, and what to do when something goes wrong:**
> [`docs/RUNNING-THE-CENTRE.md`](docs/RUNNING-THE-CENTRE.md). Start there.

The Centre's static-page LMS (GitHub Pages, consumer-Gmail Drive — decision D1: strictly
zero-cost infrastructure) plus **MegaData**, a canonical append-only data layer designed to
replace per-page storage silos. **MegaData is built but not in use:** no broker is deployed, so
every page runs in its *legacy* mode, where records are kept on each device and synced to the

File: Offline System/study-kits/welding-fabrication-level-3/memfab0102b.json (part 1 of 2)
{
  "format": "cestis-study-kit",
  "version": 1,
  "status": "to-check",
  "written": "2026-11-07",
  "programme": "Welding & Fabrication",
  "qualification": {
    "id": "QUAL-WEL-L3",
    "title": "WELDING LEVEL 3",
    "code": "MEM30215"
  },
  "level": 3,
  "unit": {
    "code": "MEMFAB0102B",
    "title": "Perform manual metal arc welding process to AWS specification (Low carbon steel sheet)"
  },
  "summary": "This Level 3 unit teaches you to weld thin low carbon steel sheet with manual metal arc welding (MMAW) to an AWS code and a welding procedure specification (WPS). You will learn how sheet differs from plate, how to choose electrodes, current and polarity, how to fit up and weld sheet joints in all positions, and how to make arc spot and stitch welds. You will also control distortion, inspect and test sheet welds, keep the records, and lead others on sheet work.",
  "sections": [
    {
      "title": "Unit overview",
      "blocks": [
        {
          "p": "This unit is part of the Welding Level 3 qualification (MEM30215). It covers **MMAW of low carbon steel sheet** to the AWS code the Centre uses and a **welding procedure specification (WPS)**. AWS publishes a separate structural welding code for sheet steel (AWS D1.3), because sheet behaves differently from plate."
        },
        {
          "p": "Sheet steel is everywhere in Jamaican fabrication: steel roof and floor deck on commercial buildings, cold-formed purlins and girts, electrical enclosures and meter boxes, cabinets, ducts, hoods, machine guards, truck bodies and doors. Arc welding thin sheet is harder than plate: it burns through easily, buckles, and is often oily or coated. Working to a sheet WPS is how a welder gets sound, flat, consistent work."
        },
        {
          "p": "**Who it is for:** Level 3 trainees and welders who already weld plate with MMAW and now work to a code on sheet, check other people's work and lead small jobs."
        },
        {
          "table": {
            "head": [
              "What you must be able to do",
              "What this means at Level 3"
            ],
            "rows": [
              [
                "Work to the code and the WPS",
                "Read a sheet WPS, keep inside its ranges, and know when a change needs a new procedure or test."
              ],
              [
                "Work safely on sheet jobs",
                "Control burns, sharp edges, coated-sheet fumes, falls and shock on deck, and fire in ceilings and roofs."
              ],
              [
                "Choose electrodes and settings",
                "Pick electrode type and size, current and polarity for the sheet thickness and position."
              ],
              [
                "Prepare and fit sheet joints",
                "Measure the sheet, clean it, and fit butt, lap, tee, corner and flare joints with the right gap, tacks and backing."
              ],
              [
                "Weld sheet in all positions",
                "Hold a short arc, travel steadily, and weld flat, horizontal, vertical (up or down) and overhead without burn-through."
              ],
              [
                "Make arc spot and stitch welds",
                "Join sheet to supports with arc spot welds and intermittent welds to the drawing."
              ],
              [
                "Control distortion",
                "Keep heat input low, sequence the welds, clamp and back the work."
              ],
              [
                "Inspect, test and record",
                "Find sheet defects, run bend and peel tests, check flatness, and record the work."
              ],
              [
                "Lead the work",
                "Check qualifications, run a trial piece, coach and supervise."
              ]
            ]
          }
        },
        {
          "h": "How you will be assessed"
        },
        {
          "ul": [
            "A **multiple-choice theory paper** on the WPS, qualification, safety, electrodes, joints, arc spot welds, technique, positions, distortion, testing and records.",
            "A **written paper**: short answers (exact terms such as weld washer, flare-bevel, PQR, DCEN, oil canning, 3G and 4F) with calculations, and longer answers explaining methods, tests and plans.",
            "**Group practical tasks**: butt and lap joints in 2 mm sheet to a WPS (flat over a backing bar and vertical-down), with bend and break checks; and a sheet panel fixed to an angle frame with arc spot and stitch welds, peel tests and a flatness check."
          ]
        },
        {
          "note": "Most marks are lost by treating sheet like plate. Learn the sheet habits: small electrode, low current, short arc, quick steady travel, close tacks, short runs.",
          "label": "Tip"
        }
      ]
    },
    {
      "title": "Sheet steel, the code and the WPS",
      "blocks": [
        {
          "h": "What counts as sheet"
        },
        {
          "p": "The AWS sheet steel code covers thin steel, up to about **4.8 mm** (3/16 in); the structural plate code covers steel from about 3 mm up. Most sheet jobs are 0.6–3 mm. Sheet comes flat, coiled or **cold formed** into sections (channels, Z and C purlins, deck profiles) with rounded bends."
        },
        {
          "h": "Low carbon steel"
        },
        {
          "p": "**Low carbon (mild) steel** has a low carbon content (about 0.25 % or less). It welds easily, does not harden much as it cools, and has little risk of cracking, so preheat is rarely needed. The problems on sheet come from its **thinness** and its **surface**, not from its chemistry."
        },
        {
          "h": "Thickness: gauge and millimetres"
        },
        {
          "p": "Sheet is often ordered by **gauge**. The higher the gauge number, the **thinner** the sheet, and gauge tables differ for plain and galvanised sheet. Always measure the real thickness in millimetres with a caliper or micrometer before you set up."
        },
        {
          "table": {
            "head": [
              "Gauge (plain steel sheet)",
              "Approximate thickness"
            ],
            "rows": [
              [
                "10",
                "3.4 mm"
              ],
              [
                "12",
                "2.7 mm"
              ],
              [
                "14",
                "1.9 mm"
              ],
              [
                "16",
                "1.5 mm"
              ],
              [
                "18",
                "1.2 mm"
              ],
              [
                "20",
                "0.9 mm"
              ],
              [
                "22",
                "0.8 mm"
              ],
              [
                "24",
                "0.6 mm"
              ]
            ]
          }
        },
        {
          "h": "Surfaces and coatings"
        },
        {
          "table": {
            "head": [
              "Surface",
              "Problem in welding",
              "What to do"
            ],
            "rows": [
              [
                "Mill oil and grease",
                "Gas in the arc: porosity",
                "Degrease the weld area before welding"
              ],
              [
                "Galvanised (zinc) coating",
                "Zinc fume (metal fume fever), porosity, spatter",
                "Remove from the weld area if the WPS allows; extraction; repair the coating after"
              ],
              [
                "Factory primer or paint",
                "Fume, porosity and poor fusion",
                "Remove it from the weld area unless the WPS was qualified with that primer"
              ],
              [
                "Rust and scale",
                "Porosity and poor fusion",
                "Clean to bright metal"
              ]
            ]
          }
        },
        {
          "h": "What a sheet WPS covers"
        },
        {
          "ul": [
            "The **process** (MMAW), the steel, and the **thickness range** covered. Settings that suit 3 mm sheet burn straight through 1 mm, so a WPS is only good for the range it states.",
            "The **joint types** and fit-up: gaps, overlaps, backing.",
            "The **electrode** class and size, **current range** and **polarity**.",
            "The **positions** and the direction of vertical welding (up or down).",
            "Weld sizes, stitch lengths and spacing, and the welding sequence.",
            "Cleaning, and the inspection and tests required."
          ]
        },
        {
          "h": "Procedures, welders and records"
        },
        {
          "table": {
            "head": [
              "Record",
              "What it is",
              "What it proves"
            ],
            "rows": [
              [
                "WPS (welding procedure specification)",
                "The written instructions for making the weld",
                "How the weld must be made"
              ],
              [
                "PQR (procedure qualification record)",
                "The record of the test welds and test results that support a WPS",
                "That the procedure works"
              ],
              [
                "WPQ (welder performance qualification record)",
                "The record of a welder's test and the range it covers",
                "What that welder is qualified to weld: process, thickness range, joint types and positions"
              ]
            ]
          }
        },
        {
          "ul": [
            "A welder tested only on plate may not be qualified for sheet, and a test in the flat position generally does not cover vertical or overhead. Check the WPQ against the job.",
            "A qualification can **lapse**: under AWS codes, commonly if the welder has not used the process for six months. Then a retest is needed.",
            "Changing an important variable (for example an electrode of a different AWS class, or a thickness outside the range) can need a new or re-tested WPS. Ask before changing anything."
          ]
        },
        {
          "note": "Before production, weld a **trial piece** to the WPS and check it. It proves the settings on your machine, your sheet and your joint, and it becomes the sample everyone works to.",
          "label": "Remember"
        }
      ]
    },
    {
      "title": "Safety on sheet jobs",
      "blocks": [
        {
          "table": {
            "head": [
              "Hazard",
              "Why sheet work is different",
              "Controls"
            ],
            "rows": [
              [
                "Burns",
                "Thin sheet gets hot through in seconds, and burn-through drops molten metal underneath",
                [
                  "Tongs or heat-resistant gloves",
                  "Mark hot work HOT",
                  "Check below the work for people and anything that burns"
                ]
              ],
              [
                "Cuts",
                "Sheet edges and offcuts are razor sharp",
                [
                  "Leather gloves for handling",
                  "Deburr edges",
                  "Offcuts straight into the scrap bin"
                ]
              ],
              [
                "Fumes",
                "Sheet is often galvanised, primed or oily",
                [
                  "Local extraction close to the arc",
                  "Coating removed where allowed",
                  "Respirator for metal fume where extraction is not enough",
                  "Head out of the plume"
                ]
              ],
              [
                "Electric shock",
                "On deck, roofs and enclosures, the welder kneels, sits or lies on steel that is part of the welding circuit",
                [
                  "Dry gloves and clothing",
                  "Insulating mat",
                  "Voltage-reducing device (VRD) where fitted",
                  "Sound leads; work clamp close to the weld"
                ]
              ],
              [
                "Falls",
                "Deck and roof work is at height, near open edges and holes",
                [
                  "Edge protection, or a harness clipped to a proper anchor",
                  "Holes covered and marked",
                  "Deck fixed before anyone walks on it"
                ]
              ],
              [
                "Fire",
                "Sparks and burn-through fall into ceilings, cavities and onto goods below",
                [
                  "Hot-work permit",
                  "Check above and below; remove or cover what burns",
                  "Extinguisher at hand; fire watch during and after"
                ]
              ]
            ]
          }
        },
        {
          "h": "Galvanised and coated sheet"
        },
        {
          "p": "Zinc burns off a galvanised sheet as white fume. Breathing it causes **metal fume fever**: shivering, fever, aches and sickness a few hours later, like flu. Check what the coating is before you start, remove it from the weld area if the WPS allows, weld with extraction, keep your head out of the plume, and wear a suitable respirator if the extraction is not enough. Repair the coating afterwards with zinc-rich paint, as the job asks."
        },
        {
          "h": "Working on steel deck and roofs"
        },
        {
          "ul": [
            "Plan the access and the **fall protection** before anyone goes up: edge protection, or harnesses clipped to proper anchors.",
            "Keep leads tidy and tied off; a trailing lead on a roof is a trip and a pull towards the edge.",
            "The whole deck is part of the welding circuit. Stay dry, kneel on an insulating mat and use a VRD where fitted.",
            "Look below the deck before you strike: sparks and burn-through fall onto whatever is there.",
            "Galvanised deck needs fume control even outdoors: stand upwind and use extraction or a respirator."
          ]
        },
        {
          "note": "Under the midday sun a steel roof deck in Kingston or Montego Bay gets too hot to kneel on and can cause heat exhaustion. Start early, take shade breaks, drink water often, and keep electrodes in their packet out of the sun and the dew.",
          "label": "Jamaica"
        },
        {
          "h": "Hot work in ceilings and enclosed spaces"
        },
        {
          "flow": [
            "Get a hot-work permit from the person in charge of the building",
            "Check above and below the work: ceiling voids, cables, insulation, stock and people",
            "Remove or cover anything that can burn; put a fire blanket where sparks will fall",
            "Have an extinguisher at hand and a fire watcher in place",
            "Weld, then keep the fire watch for the time the permit gives (often at least 30–60 minutes)",
            "Check again before you sign off the permit"
          ]
        }
      ]
    },
    {
      "title": "Electrodes, current and polarity for sheet",
      "blocks": [
        {
          "h": "Choosing the electrode"
        },
        {
          "p": "For low carbon steel sheet, **E6013** (rutile) is the usual electrode. Its soft, smooth arc and shallow penetration suit thin metal, it runs on AC or DC, and its slag is easy to remove. The WPS names the class; use exactly that class."
        },
        {
          "table": {
            "head": [
              "Electrode",
              "Character",
              "On sheet"
            ],
            "rows": [
              [
                "E6013 (rutile)",
                "Soft, quiet arc; shallow to medium penetration; neat bead",
                "The usual choice for sheet"
              ],
              [
                "E6011 and E6010 (cellulosic)",
                "Digging arc; deep penetration; fast-freezing pool",
                "Used by some procedures on dirty or galvanised work, but they burn through thin sheet easily"
              ],
              [
                "E7018 (low hydrogen)",
                "Strong, tough welds; needs a very short arc and dry storage",
                "Harder to control on thin sheet; used where the WPS requires it"
              ]
            ]
          }
        },
        {
          "h": "Size and current"
        },
        {
          "table": {
            "head": [
              "Sheet thickness (typical)",
              "Electrode size",
              "Typical E6013 current"
            ],
            "rows": [
              [
                "About 1.0–1.5 mm",
                "1.6 mm or 2.0 mm",
                "About 25–55 A"
              ],
              [
                "About 1.5–2.5 mm",
                "2.0 mm or 2.5 mm",
                "About 40–75 A"
              ],
              [
                "About 2.5–4 mm",
                "2.5 mm or 3.2 mm",
                "About 60–110 A"
              ]
            ]
          }
        },
        {
          "note": "These are typical figures only. **The WPS current range rules**: set within it, start low on sheet, test on scrap of the same sheet and joint, and adjust in small steps. Follow the electrode maker's instructions and your instructor.",
          "label": "Remember"
        },
        {
          "ul": [
            "An electrode that is too big needs too much current for the sheet, makes a pool too big to control and burns through.",
            "On sheet, work in the **lower part** of the WPS range, and use travel speed to control the heat.",
            "When joining sheets of different thickness, set the current for the **thinner** one, but aim the arc at the **thicker** one so the pool washes onto the thin edge.",
            "Vertical and overhead welds usually need a little less current than flat."
          ]
        },
        {
          "h": "Polarity"
        },
        {
          "table": {
            "head": [
              "Polarity",
              "Where the heat goes",
              "On sheet"
            ],
            "rows": [
              [
                "DC electrode positive (DCEP)",
                "More heat into the work: deeper penetration",
                "Used when the WPS calls for it"
              ],
              [
                "DC electrode negative (DCEN)",
                "More heat into the electrode: it melts faster with shallower penetration",
                "Puts **less heat into the sheet**: useful on thin sheet if the electrode maker and the WPS allow it"
              ],
              [
                "AC",
                "Between the two",
                "Fine for E6013; no arc blow"
              ]
            ]
          }
        },
        {
          "h": "Checking the current"
        },
        {
          "p": "The dial on a machine is a guide, not a measurement. Where the WPS gives a range, a **clamp meter** (tong tester) round the electrode lead, or the machine's own display, shows the real welding current. A leader spot-checks the current at each station, especially on a long production run."
        },
        {
          "note": "A short arc is even more important on sheet than on plate. A long arc wanders, spreads heat over a wider area, gives porosity and undercut, and makes the edges of a lap joint melt back.",
          "label": "Tip"
        }
      ]
    },
    {
      "title": "Joints and fit-up for sheet",
      "blocks": [
        {
          "h": "Measure and clean first"
        },
        {
          "ul": [
            "Measure the sheet with a caliper and check it is inside the WPS thickness range.",
            "Degrease and clean the weld area, both faces, about 25 mm back from the joint.",
            "Deburr cut edges and check them for straightness: a wavy edge gives a gap that varies along the seam."
          ]
        },
        {
          "h": "Sheet joints"
        },
        {
          "table": {
            "head": [
              "Joint",
              "Where it is used",
              "Main point to watch"
            ],
            "rows": [
              [
                "Square butt",
                "Joining sheets edge to edge in panels and ducts",
                "Clean edges set close together (only the small gap the WPS allows), tacked often, often over a backing bar"
              ],
              [
                "Lap",
                "Panels, covers, deck side-laps",
                "Do not melt away the top edge: that cuts the throat and weakens the weld"
              ],
              [
                "Tee",
                "Stiffeners and brackets",
                "Favour the thicker part so the thin one does not burn back"
              ],
              [
                "Corner",
                "Boxes, cabinets, enclosures",
                "An open corner burns through easily: use a half-open or closed corner and low current"
              ],
              [
                "Edge (flanged)",
                "Very thin sheet",
                "The turned-up edges melt down to form the weld"
              ],
              [
                "Flare-bevel groove",
                "Where the rounded bend of a formed section meets a flat face",
                "Fuse into the bottom of the curved groove and fill it to the size on the drawing"
              ],
              [
                "Flare-V groove",
                "Where two rounded bends meet",
                "As flare-bevel: fuse the root and fill the groove"
              ]
            ]
          }
        },
        {
          "table": {
            "head": [
              "Corner type",
              "How it is fitted",
              "On sheet"
            ],
            "rows": [
              [
                "Open corner",
                "Edges meet point to point, leaving a V outside",
                "Fills well on thicker sheet, but thin edges burn away"
              ],
              [
                "Half-open corner",
                "One sheet set back half its thickness",
                "Gives a ledge to weld onto; less burn-through"
              ],
              [
                "Closed corner",
                "One sheet overlaps the edge of the other",
                "Least burn-through; good for thin enclosures"
              ]
            ]
          }
        },
        {
          "h": "Backing bars"
        },
        {
          "p": "A **backing bar** is clamped under a butt joint. A **copper** bar draws heat away and supports the root so the pool does not drop through; it is not welded in and comes off afterwards. A **steel** backing strip, where the WPS allows it, is welded in and stays."
        },
        {
          "note": "Never let the arc touch a copper backing bar. Copper melted into a steel weld can make it crack. Keep the bar clean and the joint closed tight onto it.",
          "label": "Safety"
        },
        {
          "h": "Tacking sheet"
        },
        {
          "ul": [
            "Tack **closely**: thin sheet moves with heat far more than plate. Spacing of about 25–50 mm is common on thin sheet; follow the WPS.",
            "Tack from the **middle outwards**, or alternate ends, so the gap does not close up or open as you go.",
            "Keep tacks small and fully fused, and fill their craters.",
            "Clamp the sheet flat to the bench or jig while tacking."
          ]
        }
      ]
    },
    {
      "title": "Welding sheet in all positions",
      "blocks": [
        {
          "h": "The basic sheet technique"
        },
        {
          "ul": [
            "**Short, steady arc**: about the core wire diameter or a little less.",
            "**Quick, steady travel** with stringer beads. Do not weave wide: it spreads heat and burns through.",
            "Watch the pool, not the electrode: if it starts to grow or sink, speed up, steepen the travel angle a little or break the arc briefly.",
            "**Strike in the joint**, never on the sheet beside it. On thin sheet a stray arc strike can leave a hole or a hard spot.",
            "Fill every **crater** before you lift away: an open crater can crack.",
            "Restart just ahead of the crater on the joint line, then come back to fill it."
          ]
        },
        {
          "h": "Positions"
        },
        {
          "table": {
            "head": [
              "AWS position",
              "Groove (butt) weld",
              "Fillet weld"
            ],
            "rows": [
              [
                "Flat",
                "1G",
                "1F"
              ],
              [
                "Horizontal",
                "2G: sheets upright, weld runs sideways",
                "2F: one sheet flat, one upright (or a lap laid flat on the bench)"
              ],
              [
                "Vertical",
                "3G: sheets upright, weld runs up or down",
                "3F: weld runs up or down the joint"
              ],
              [
                "Overhead",
                "4G: welding from below",
                "4F: welding from below the joint"
              ]
            ]
          }
        },
        {
          "table": {
            "head": [
              "Position",
              "How to weld sheet"
            ],
            "rows": [
              [
                "Flat (1G, 1F)",
                "Over a backing bar where possible; a steady, slightly hotter run is possible because the sheet supports the pool"
              ],
              [
                "Horizontal (2F lap)",
                "Aim the arc at the lower (thicker or flat) sheet and let the pool wash up to the top edge; if the top edge melts back, the arc is aimed too high"
              ],
              [
                "Vertical-down",
                "Where the WPS allows: lower current, electrode pointing slightly up the joint, fast travel so the pool stays small. Quick travel means less heat in the sheet. Not for thicker sections, where it can leave lack of fusion"
              ],
              [
                "Vertical-up",
                "Where the WPS calls for it: small runs, a slight pause at the edges, no wide weave"
              ],
              [
                "Overhead (4G, 4F)",
                "Less current, very short arc, small quick stringer runs. Stand to the side, with cap, collar and sleeves done up"
              ]
            ]
          }
        },
        {
          "note": "If a test or job piece burns through in a regular pattern (for example every 100 mm or so), look at where you paused, restarted or slowed down. Heat builds up wherever the arc stays longer.",
          "label": "Tip"
        },
        {
          "h": "Mending a burn-through"
        },
        {
          "flow": [
            "Stop and let the area cool",
            "Clean the edges of the hole and remove slag",
            "Clamp a backing bar behind it if you can",
            "At low current, fill from the edges inwards in short dabs, letting each one freeze",
            "Dress the repair, check it, and record it on the job sheet"
          ]
        }
      ]
    },
    {
      "title": "Arc spot welds and stitch welds",
      "blocks": [
        {
          "h": "Arc spot welds"
        },
        {
          "p": "An **arc spot weld** (sometimes called a puddle weld) joins sheet, usually steel deck, to the steel member under it. The arc burns through the top sheet with **no hole made first**, and the weld fuses into the support below. A **plug weld** is different: it is made in a hole drilled or punched first."
        },
        {
          "flow": [
            "Press the sheet **tight** onto the support at the marked spot; a gap lets the arc burn a hole without fusing into the support",
            "Hold the electrode upright, strike the arc and burn through the top sheet",
            "Move the electrode in a small circle to build up a round weld of the size the WPS gives, fused into the support all round",
            "Fill the crater, chip the slag, and check the weld"
          ]
        },
        {
          "ul": [
            "On very thin deck the WPS may call for a **weld washer**: a thin steel washer laid on the sheet so the weld is made through it and the thin sheet does not burn away round the weld.",
            "Check each weld by eye: round, of the **visible size** the WPS gives (measured with a rule or gauge), fused all round its edge, no cracks or burnt-away sheet.",
            "Before production, make arc spot welds on lapped test pieces and **peel test** them."
          ]
        },
        {
          "table": {
            "head": [
              "Peel test result",
              "What it shows"
            ],
            "rows": [
              [
                "A button of weld tears out of the sheet, leaving a hole in it",
                "Good: the weld is stronger than the sheet round it"
              ],
              [
                "The sheets part at the weld with a smooth, flat face and no torn metal",
                "Fail: the weld did not fuse properly into the lower piece"
              ],
              [
                "The weld splits through its middle",
                "Fail: weak, porous or cracked weld metal"
              ]
            ]
          }
        },
        {
          "h": "Arc seam welds"
        },
        {
          "p": "An **arc seam weld** is a run made through the top sheet into the support along a line, rather than at a spot. It is made and checked in the same way."
        },
        {
          "h": "Intermittent (stitch) welds"
        },
        {
          "p": "On sheet, a continuous weld is often not needed and would put in too much heat. The drawing calls for **intermittent welds** written as length–pitch: **40-120** means welds 40 mm long, spaced at 120 mm **centres** (centre of one to centre of the next)."
        },
        {
          "table": {
            "head": [
              "Question",
              "How to work it out",
              "Example for 40-120"
            ],
            "rows": [
              [
                "Gap between welds",
                "Pitch − length",
                "120 − 40 = 80 mm"
              ],
              [
                "Number of welds on a seam (a weld at each end)",
                "(Seam length − weld length) ÷ pitch + 1",
                "Seam of 1 240 mm: (1 240 − 40) ÷ 120 + 1 = 11 welds"
              ],
              [
                "Total length of weld",
                "Number of welds × weld length",
                "11 × 40 = 440 mm"
              ],
              [
                "Approximate number on a long seam",
                "Seam length ÷ pitch",
                "1 800 mm ÷ 150 mm = 12"
              ]
            ]
          }
        },
        {
          "note": "Weld the stitches in a planned order, not one after another along the seam: for example every second stitch first, then the ones between, so the heat is spread.",
          "label": "Tip"
        }
      ]
    },
    {
      "title": "Controlling distortion in sheet",
      "blocks": [
        {
          "p": "Every weld shrinks as it cools. Thin sheet is not stiff enough to resist the pull, so it bows, buckles and twists. The more heat goes in, the worse it gets."
        },
        {
          "table": {
            "head": [
              "Kind of distortion",
              "What you see"
            ],
            "rows": [
              [
                "Buckling and **oil canning**",
                "A flat panel bulges and pops in and out when pressed, like the lid of a tin"
              ],
              [
                "Bowing",
                "A long seam or edge curves along its length"
              ],
              [
                "Angular distortion",
                "Sheets close up about the weld"
              ],
              [
                "Gap closing or opening",
                "The joint ahead of the weld moves as heat travels along it"
              ]
            ]
          }
        },
        {
          "h": "Ways to control it"
        },
        {
          "table": {
            "head": [
              "Method",
              "How it helps"
            ],
            "rows": [
              [
                "Low heat input",
                "Small electrode, low current within the WPS range, quick travel, stringer beads"
              ],
              [
                "Right weld size",
                "No bigger than the drawing asks; stitch welds where they are allowed"
              ],
              [
                "Close, even tacking",
                "Holds the edges in line and stops the gap moving"
              ],
              [
                "Clamping, jigs and backing bars",
                "Hold the sheet flat and draw heat away; leave clamped until cool"
              ],
              [
                "Back-step welding",
                "Each short run is welded **back towards** the end of the last one, while the overall progress goes forward, so heat and shrinkage are spread"
              ],
              [
                "Skip welding",
                "Short runs at spaced points along the seam, filling the gaps later"
              ],
              [
                "Balanced sequence",
                "Welds on opposite sides or ends in turn; work from the centre outwards"
              ],
              [
                "Stiffening",
                "Folds, swages or a frame make a panel stiffer so it resists the pull"
              ]
            ]
          }
        },
        {
          "p": "The plan that sets the order and direction of the welds on a panel is the **welding sequence**. Write it on the job sheet so everyone welds the panels the same way."
        },
        {
          "note": "Distortion is far easier to prevent than to correct on sheet. Spot heating and hammering on a dolly can take out small buckles, but only as the supervisor directs: overdone, they make a panel worse.",
          "label": "Remember"
        }
      ]
    },
    {
      "title": "Inspection, testing, records and leading the work",
      "blocks": [
        {
          "h": "Visual inspection"
        },
        {
          "table": {
            "head": [
              "Defect",
              "What it looks like on sheet",
              "Usual causes"
            ],
            "rows": [
              [
                "Burn-through",
                "Holes melted through the sheet",
                "Current too high; pausing or slow travel; gap too wide; electrode too big"
              ],
              [
                "Edge melt-back",
                "The top edge of a lap joint melted away",
                "Arc aimed at the top edge; long arc; too much current"
              ],
              [
                "Undercut",
                "A groove along the toe",
                "Current too high; long arc; wrong angle; travel too fast"
              ],
              [
                "Lack of fusion",
                "Weld sitting on the sheet without melting into it",
                "Current too low; arc aimed wrongly; dirty sheet"
              ],
              [
                "Porosity",
                "Pinholes",
                "Oil, zinc, primer, damp electrodes, long arc"
              ],
              [
                "Crater cracks",
                "Small cracks at the end of a run",
                "Arc broken without filling the crater"
              ],
              [
                "Arc strikes",
                "Small burnt spots or holes away from the weld",
                "Striking outside the joint"
              ],
              [
                "Distortion",
                "Bowed, buckled or oil-canned panels",
                "Too much heat; poor sequence; not clamped"
              ]
            ]
          }
        },
        {
          "p": "On sheet, small faults matter more than on plate. A 0.5 mm deep undercut is nothing on 12 mm plate but takes away a third of a 1.5 mm sheet. **Cracks are always rejected.**"
        },
        {
          "h": "Checking the item"
        },
        {
          "ul": [
            "Check sizes against the drawing, squareness by diagonals, and **flatness** with a straight edge at marked points, recording the readings.",
            "Check stitch lengths and spacing, and fillet sizes with a gauge.",
            "Check arc spot welds for size and edge fusion."
          ]
        },
        {
          "h": "Tests"
        },
        {
          "table": {
            "head": [
              "Test",
              "How",
              "What it shows"
            ],
            "rows": [
              [
                "Guided bend test",
                "A strip across a butt weld is bent round a **former (mandrel)** of a set size, so every strip is bent the same way",
                "Fusion and soundness: no cracks or openings beyond what the code allows"
              ],
              [
                "Peel test",
                "Lapped sheets joined by arc spot or fillet welds are prised or twisted apart",
                "Whether the weld pulls a button out of the sheet"
              ],
              [
                "Break test",
                "A lap or fillet joint is broken open in a vice",
                "Fusion into the root and both sheets"
              ],
              [
                "Macro-etch",
                "A cut section is smoothed and etched",
                "Weld shape, fusion and penetration"
              ]
            ]
          }
        },
        {
          "h": "Records"
        },
        {
          "ul": [
            "Record the electrode class, size and batch, the current and polarity, the welder and the date for each batch of work, so a fault found later can be traced and put right.",
            "Number each item and record its inspection results.",
            "Mark faults on the job in paint, write them on a non-conformance note, agree the repair, and re-inspect after it."
          ]
        },
        {
          "h": "Leading sheet work"
        },
        {
          "ul": [
            "Read the drawings and the WPS; list the sheet, electrodes and consumables.",
            "Check each welder's WPQ covers the thickness, joints and positions, and that it has not lapsed.",
            "Use a jig so every item is the same, and weld a **trial piece** to the WPS before production.",
            "Write the settings and sequence on a card at each station, and spot-check the current with a clamp meter.",
            "Coach welders who carry plate habits onto sheet: show them the sheet WPS range and let them practise on scrap of the same sheet.",
            "Inspect and record each item; report quantities, faults and lessons at the end."
          ]
        }
      ]
    },
    {
      "title": "Revision",
      "blocks": [
        {
          "p": "Use this checklist to test yourself. If you cannot honestly say \"I can\" to a line, go back to that section and practise it with your instructor."
        },
        {
          "h": "I can ..."
        },
        {
          "ul": [
            "I can explain why sheet is harder to weld than plate and how a sheet WPS deals with each problem.",
            "I can explain WPS, PQR and WPQ, and when a qualification lapses or a WPS needs re-testing.",
            "I can convert gauge to millimetres and always measure the real thickness.",
