Repository: CESTIS-Technical-Services-Limited/C.E.S.T.I.S-Train

# CESTIS Training LMS + MegaData

> **Running the Centre day to day — backups, the weekly health check, the monthly USB copy, the
> yearly chores, and what to do when something goes wrong:**
> [`docs/RUNNING-THE-CENTRE.md`](docs/RUNNING-THE-CENTRE.md). Start there.

The Centre's static-page LMS (GitHub Pages, consumer-Gmail Drive — decision D1: strictly
zero-cost infrastructure) plus **MegaData**, a canonical append-only data layer designed to
replace per-page storage silos. **MegaData is built but not in use:** no broker is deployed, so
every page runs in its *legacy* mode, where records are kept on each device and synced to the

File: Offline System/study-kits/welding-fabrication-level-3/memfab0103b.json (part 1 of 2)
{
  "format": "cestis-study-kit",
  "version": 1,
  "status": "to-check",
  "written": "2026-11-07",
  "programme": "Welding & Fabrication",
  "qualification": {
    "id": "QUAL-WEL-L3",
    "title": "WELDING LEVEL 3",
    "code": "MEM30215"
  },
  "level": 3,
  "unit": {
    "code": "MEMFAB0103B",
    "title": "Perform manual metal arc welding to weld to AWS specification (Alloy steel plate)"
  },
  "summary": "This Level 3 unit teaches you to weld low-alloy steel plate with manual metal arc welding (MMAW) to an AWS code and a welding procedure specification (WPS). You will learn why alloy steels harden and crack, how carbon equivalent, preheat, interpass temperature and heat input control that risk, and how to choose, store and use alloy electrodes. You will also prepare and weld plate in position, test and repair welds, control materials and records, and lead a team on alloy work.",
  "sections": [
    {
      "title": "Unit overview",
      "blocks": [
        {
          "p": "This unit is part of the Welding Level 3 qualification (MEM30215). It covers **MMAW of low-alloy steel plate** to the AWS code the Centre uses and a **welding procedure specification (WPS)**. Alloy steels are stronger, tougher or more heat- or rust-resistant than mild steel, but they are less forgiving to weld: the wrong electrode, a missed preheat or a damp packet can leave a crack that appears hours later."
        },
        {
          "p": "In Jamaica, alloy steel plate turns up in bauxite and alumina plants (wear liners, chutes, kilns), sugar factories (boilers, pressure parts, mill parts), ports and wharves (crane and lifting gear), power stations, quarries and heavy machinery repair. Much of this work is done to a code, with records kept for every joint."
        },
        {
          "p": "**Who it is for:** Level 3 trainees and welders who already weld carbon steel plate in all positions with low-hydrogen electrodes, and who now work to a code on alloy plate, keep the records and lead others."
        },
        {
          "table": {
            "head": [
              "What you must be able to do",
              "What this means at Level 3"
            ],
            "rows": [
              [
                "Know the steel",
                "Identify low-alloy steels from the mill certificate, and say why their heat-affected zone can harden and crack."
              ],
              [
                "Control cracking",
                "Work out the carbon equivalent (CE); set and check preheat and interpass temperatures; control hydrogen."
              ],
              [
                "Control heat input",
                "Measure and work out heat input; keep within WPS limits, especially on quenched and tempered steel."
              ],
              [
                "Choose and look after electrodes",
                "Read alloy electrode classes; match strength and chemistry; store, issue and re-dry them correctly."
              ],
              [
                "Prepare and fit plate",
                "Prepare bevels, backing and tacks to the WPS; prevent lamellar tearing and restraint cracking."
              ],
              [
                "Weld in position",
                "Weld single-V butts on backing in the vertical (3G) and overhead (4G) positions with stringer beads or a narrow weave."
              ],
              [
                "Test, inspect and repair",
                "Know the procedure tests; find defects after the waiting time; repair to procedure."
              ],
              [
                "Work safely and keep control",
                "Control fume, hot plate and preheating risks; keep plate, electrodes and records traceable."
              ],
              [
                "Lead the team",
                "Brief, supervise and record the work so every joint can be traced."
              ]
            ]
          }
        },
        {
          "h": "How you will be assessed"
        },
        {
          "ul": [
            "A **multiple-choice theory paper** on alloy steels, CE, preheat, heat input, electrodes, hydrogen cracking, lamellar tearing, technique, testing, qualification, materials control and safety.",
            "A **written paper**: short answers (exact terms such as carbon equivalent, martensite, Charpy, buttering, temper bead) and calculations; and longer answers that explain a method, a calculation or a plan.",
            "**Group practical tasks**: 3G single-V butt test plates with preheat and heat input records and bend tests; and a plan from mill certificates (CE and preheat), a draft WPS, a 4G butt and a macro section."
          ]
        },
        {
          "note": "The calculations in this unit (CE, heat input, travel speed, preheat bands) are quick marks if you practise them. Write the formula, put the numbers in, and check the units.",
          "label": "Tip"
        }
      ]
    },
    {
      "title": "Alloy steels and why they need care",
      "blocks": [
        {
          "h": "What makes a steel low-alloy"
        },
        {
          "p": "Plain carbon steel is mostly iron, carbon and a little manganese. A **low-alloy steel** has small, deliberate amounts of other elements (usually a few percent in total) to give strength, toughness, heat resistance or rust resistance."
        },
        {
          "table": {
            "head": [
              "Element",
              "Main effect in the steel",
              "Effect on welding"
            ],
            "rows": [
              [
                "Carbon (C)",
                "Strength and hardness",
                "The biggest single cause of hardening in the heat-affected zone"
              ],
              [
                "Manganese (Mn)",
                "Strength and toughness",
                "Adds to hardening"
              ],
              [
                "Nickel (Ni)",
                "Toughness, especially in the cold",
                "Small effect on hardening"
              ],
              [
                "Chromium (Cr)",
                "Strength at high temperature, hardness, rust resistance",
                "Strong effect on hardening"
              ],
              [
                "Molybdenum (Mo)",
                "Strength at high temperature",
                "Strong effect on hardening"
              ],
              [
                "Vanadium (V)",
                "Strength (fine grain)",
                "Adds to hardening"
              ],
              [
                "Copper (Cu)",
                "Rust resistance (weathering steel)",
                "Small effect on hardening"
              ]
            ]
          }
        },
        {
          "table": {
            "head": [
              "Kind of steel",
              "Typical use",
              "Main welding concern"
            ],
            "rows": [
              [
                "High-strength low-alloy structural plate",
                "Beams, cranes, lifting frames, bridges",
                "Hydrogen cracking in the HAZ; preheat"
              ],
              [
                "Weathering steel",
                "Left unpainted; forms a tight, protective rust layer",
                "Electrodes that rust to match, as the WPS gives"
              ],
              [
                "Chromium-molybdenum (Cr-Mo) steel",
                "Boilers, pressure parts and piping that run hot",
                "Preheat, and post-weld heat treatment (PWHT)"
              ],
              [
                "Nickel steels",
                "Parts that must stay tough when cold",
                "Electrodes with nickel; toughness testing"
              ],
              [
                "Quenched and tempered (Q&T) plate",
                "High-strength and wear-resistant plate: chutes, buckets, liners, booms",
                "Too little heat cracks it; too much heat softens it"
              ]
            ]
          }
        },
        {
          "h": "Why the heat-affected zone hardens"
        },
        {
          "p": "The **heat-affected zone (HAZ)** is the parent metal beside the weld that gets hot enough to change but does not melt. If an alloy steel cools quickly from red heat, its HAZ can turn into **martensite**: a very hard, brittle structure. The more carbon and alloy, and the faster the cooling, the more martensite forms. Fast cooling comes from a cold plate, thick plate (which draws the heat away), a small weld or low heat input."
        },
        {
          "note": "Mild steel has so little carbon and alloy that it rarely hardens dangerously. Alloy steel can harden so much beside the weld that it cracks on its own, with no load on it.",
          "label": "Remember"
        },
        {
          "h": "Know what you are welding"
        },
        {
          "ul": [
            "Every plate has a **mill certificate** (mill test certificate) giving its grade, its **heat number** (the batch of steel it was made from), its chemistry and its test results.",
            "The heat number is stamped or painted on the plate. When plate is cut, **copy the heat number onto every piece** before the marked piece is used up.",
            "Alloy plate and mild steel plate look the same in the rack. Keep them apart, clearly marked, and never use unmarked plate on a code job.",
            "If a certificate shows the steel is different from the steel the WPS was qualified on (for example more carbon), **stop** and check whether the WPS still covers it."
          ]
        }
      ]
    },
    {
      "title": "Hydrogen cracking, carbon equivalent and preheat",
      "blocks": [
        {
          "h": "Hydrogen cracking"
        },
        {
          "p": "**Hydrogen cracking** (also called cold cracking or delayed cracking) is the main danger when arc welding alloy steel. It needs **three things at the same time**:"
        },
        {
          "table": {
            "head": [
              "Condition",
              "Where it comes from",
              "How it is controlled"
            ],
            "rows": [
              [
                "Hydrogen in the weld",
                "Moisture in electrode coatings; damp air and dew; rust, oil, paint and water on the joint",
                "Low-hydrogen electrodes stored and re-dried as the maker says; heated quivers; clean, dry joints"
              ],
              [
                "A hard, crack-sensitive structure",
                "Fast cooling of a steel with a high CE",
                "Preheat and enough heat input to slow the cooling"
              ],
              [
                "Stress",
                "Weld shrinkage and restraint",
                "Good fit-up, no over-welding, a sequence that lets parts shrink"
              ]
            ]
          }
        },
        {
          "p": "Remove any one and the crack does not form. Hydrogen moves through the steel for **hours** after welding, so a crack can appear long after the welder has gone home. That is why the inspection plan waits a set time (often a day or two, as the code, WPS or plan says) before the final crack check."
        },
        {
          "p": "Hydrogen cracks usually form in the HAZ, under the weld or at the toe, and run along the weld. In high-strength weld metal they can also run across the weld."
        },
        {
          "h": "Carbon equivalent (CE)"
        },
        {
          "p": "**Carbon equivalent** puts the hardening effect of carbon and the alloying elements into one number. A common formula is:"
        },
        {
          "p": "**CE = C + Mn/6 + (Cr + Mo + V)/5 + (Ni + Cu)/15** (all in %)"
        },
        {
          "p": "Carbon counts in full; the other elements are divided because they harden the steel less than carbon does. The higher the CE, the more easily the HAZ hardens, and the more preheat is needed."
        },
        {
          "p": "**Worked example.** A plate has 0.15 % C, 1.20 % Mn, 0.25 % Cr, 0.15 % Mo, 0.10 % V, 0.30 % Ni and 0.15 % Cu."
        },
        {
          "ul": [
            "Mn/6 = 1.20 ÷ 6 = 0.20",
            "(Cr + Mo + V)/5 = (0.25 + 0.15 + 0.10) ÷ 5 = 0.50 ÷ 5 = 0.10",
            "(Ni + Cu)/15 = (0.30 + 0.15) ÷ 15 = 0.45 ÷ 15 = 0.03",
            "CE = 0.15 + 0.20 + 0.10 + 0.03 = **0.48**"
          ]
        },
        {
          "note": "As a rough guide, steels with a CE up to about 0.40 seldom need preheat at normal thicknesses, and above about 0.45 preheat is usually needed. The WPS and the code's tables decide: never set less preheat than the WPS gives.",
          "label": "Remember"
        },
        {
          "h": "What decides the preheat"
        },
        {
          "ul": [
            "**CE**: higher CE, more preheat.",
            "**Thickness**: thick plate draws heat away fast, so the joint cools quickly. A 50 mm plate needs more preheat than a 12 mm plate of the same CE. Some tables use the **combined thickness** of the plates meeting at the joint.",
            "**Hydrogen level** of the electrode: lower hydrogen (for example H4) allows less preheat than higher.",
            "**Restraint**: a stiff joint that cannot shrink freely needs more care."
          ]
        },
        {
          "h": "Applying and checking preheat"
        },
        {
          "flow": [
            "Read the minimum preheat (and any maximum) and the width of the band to be heated from the WPS",
            "Heat evenly over the full band on both sides of the joint, with gas burners, electric heating pads or induction; keep a burner moving so no spot is overheated (on Q&T plate, never above the maximum)",
            "Let the heat soak through; on thick plate check the temperature on the face opposite the heat where you can reach it",
            "Check with temperature-indicating crayons, a contact thermometer or another instrument the Centre approves, at the distance the WPS gives",
            "Preheat before **tacking** as well as before welding: tacks crack just as easily",
            "Keep the joint at or above the minimum all through the weld"
          ]
        },
        {
          "p": "**Worked example (preheat band).** A WPS says: heat a band each side at least 4 times the plate thickness, and never less than 75 mm. For 25 mm plate: 4 × 25 = 100 mm each side. For 16 mm plate: 4 × 16 = 64 mm, which is less than 75 mm, so heat **75 mm** each side."
        },
        {
          "h": "Interpass temperature"
        },
        {
          "ul": [
            "The **minimum interpass** temperature is usually the preheat: if the joint cools below it between passes, reheat before the next pass.",
            "The **maximum interpass** temperature stops the joint getting too hot over many passes, which coarsens the structure, lowers toughness and, on Q&T steel, softens the plate. If it is too hot, wait until it cools into range. Never cool it with water or a wet rag."
          ]
        },
        {
          "h": "After welding"
        },
        {
          "ul": [
            "Some WPSs call for a **post-heat** (holding the joint warm for a time after welding) to drive out hydrogen before it cools.",
            "Cr-Mo and some other steels need **post-weld heat treatment (PWHT)**: the whole joint is heated to a set temperature, held, and cooled under control, to temper the hard zones and relieve stress. The WPS gives the temperature and time.",
            "If work must stop before a joint is finished, follow the WPS: keep the preheat on, or post-heat and cover the joint to cool slowly. Never just switch off and leave a part-welded joint to cool in the breeze."
          ]
        }
      ]
    },
    {
      "title": "Heat input and quenched and tempered steels",
      "blocks": [
        {
          "h": "Heat input"
        },
        {
          "p": "**Heat input** is the arc energy put into each millimetre of weld. On a procedure test it is worked out for each pass from the volts, the amps and the travel speed:"
        },
        {
          "p": "**Heat input (kJ/mm) = volts × amps × 60 ÷ (travel speed in mm/min × 1 000)**"
        },
        {
          "ul": [
            "Volts and amps are read from a meter (or the machine's arc display) while the pass is welded.",
            "Travel speed = length of the run ÷ time taken. A 240 mm run made in 2 minutes is 120 mm/min.",
            "More current or voltage, or slower travel (a wider weave is slower travel), means more heat input."
          ]
        },
        {
          "p": "**Worked example.** 22 V, 140 A, a 250 mm run in 2 minutes. Travel speed = 250 ÷ 2 = 125 mm/min. Heat input = 22 × 140 × 60 ÷ (125 × 1 000) = 184 800 ÷ 125 000 = **1.48 kJ/mm**."
        },
        {
          "p": "**Worked example (slowest speed allowed).** A WPS limits heat input to 1.2 kJ/mm. At 23 V and 130 A: slowest speed = 23 × 130 × 60 ÷ (1.2 × 1 000) = 179 400 ÷ 1 200 = **about 150 mm/min**. Any slower and the limit is broken."
        },
        {
          "table": {
            "head": [
              "Heat input",
              "Effect on alloy plate"
            ],
            "rows": [
              [
                "Too low",
                "Fast cooling: hard, crack-prone HAZ; lack of fusion"
              ],
              [
                "Within the WPS range",
                "The properties the procedure test proved"
              ],
              [
                "Too high",
                "Coarse grain and lower toughness; on Q&T plate a soft, weak zone beside the weld; more distortion"
              ]
            ]
          }
        },
        {
          "h": "Quenched and tempered (Q&T) steels"
        },
        {
          "p": "**Quenched and tempered** plate is heated, cooled fast in water (quenched) and then reheated to a lower temperature (tempered). This heat treatment gives high strength or hardness. Welding can undo it: if the HAZ gets too hot for too long, it is tempered again and **softens**, losing strength and toughness."
        },
        {
          "ul": [
            "The WPS gives a **minimum** preheat (against cracking) and a **maximum** preheat, interpass temperature and **heat input** (against softening).",
            "Use stringer beads or a narrow weave, small electrodes and a steady travel speed; check heat input from volts, amps and speed.",
            "Never flame straighten or heat Q&T plate beyond the limit its maker gives: it can lose the strength its heat treatment gave it.",
            "Avoid arc strikes: on hard plate a stray strike leaves a hard spot that can crack. Grind out any strike and check it, as the procedure says."
          ]
        },
        {
          "h": "Temper bead technique"
        },
        {
          "p": "In the **temper bead** technique each later bead is placed so that its heat tempers (softens) the hard HAZ left by the beads before it. It is used on some repairs where PWHT cannot be done, and only to a qualified procedure."
        }
      ]
    },
    {
      "title": "Electrodes for alloy steel",
      "blocks": [
        {
          "h": "Reading an alloy electrode class"
        },
        {
          "p": "Low-alloy MMAW electrodes are classified like carbon steel ones, with a **suffix** for the alloy. Take **E8018-C3 H4R**:"
        },
        {
          "table": {
            "head": [
              "Part",
              "Meaning"
            ],
            "rows": [
              [
                "E",
                "Electrode for arc welding"
              ],
              [
                "80",
                "Minimum tensile strength of the weld metal: 80 000 psi (about 550 MPa)"
              ],
              [
                "1",
                "All positions"
              ],
              [
                "8",
                "With the 1: low-hydrogen coating with iron powder; AC or DC electrode positive"
              ],
              [
                "C3",
                "Alloy group: about 1 % nickel"
              ],
              [
                "H4",
                "Diffusible hydrogen no more than 4 mL in each 100 g of weld metal"
              ],
              [
                "R",
                "The coating has passed a test for resisting moisture pick-up"
              ]
            ]
          }
        },
        {
          "table": {
            "head": [
              "Suffix",
              "Alloy in the weld metal",
              "Typical use"
            ],
            "rows": [
              [
                "A1",
                "About 0.5 % molybdenum",
                "Carbon-molybdenum steels; some pressure work"
              ],
              [
                "B2",
                "About 1.25 % chromium, 0.5 % molybdenum",
                "1¼Cr-½Mo boiler and pressure parts that run hot (usually with PWHT)"
              ],
              [
                "C1",
                "About 2.5 % nickel",
                "Toughness at low temperatures"
              ],
              [
                "C2",
                "About 3.5 % nickel",
                "Toughness at lower temperatures still"
              ],
              [
                "C3",
                "About 1 % nickel",
                "Tough structural welds, lifting gear"
              ],
              [
                "W (such as W2)",
                "Copper with nickel and chromium",
                "Weathering steel: the weld rusts to the same colour and protection"
              ],
              [
                "M",
                "Higher-strength grades made to military-type specifications",
                "High-strength and Q&T steels, as the WPS names"
              ]
            ]
          }
        },
        {
          "note": "Always read the **full** class on every packet. E8018-B2 and E8018-C3 are both \"8018\", but one is a chromium-molybdenum electrode for boilers and the other a nickel electrode for tough structural work. The WPS names the exact class: use only that.",
          "label": "Remember"
        },
        {
          "h": "Choosing"
        },
        {
          "ul": [
            "Match the weld metal strength to the plate (and the chemistry where the WPS asks, for example B2 for 1¼Cr-½Mo, W for weathering steel).",
            "Use lower hydrogen (H4 rather than H8) for higher strength, thicker or more restrained work.",
            "**Alloy plate to mild steel**, where the WPS allows: usually a low-hydrogen electrode matching the **weaker** mild steel, with the **preheat set for the alloy side**, which is more crack-sensitive."
          ]
        },
        {
          "h": "Storage, issue and re-drying"
        },
        {
          "table": {
            "head": [
              "Stage",
              "What to do"
            ],
            "rows": [
              [
                "Unopened packets",
                "Dry, locked store, off the floor, labelled; oldest first"
              ],
              [
                "Opened packets",
                "Holding oven at the maker's temperature (often at least about 120 °C); separate, labelled compartments for each class"
              ],
              [
                "On the job",
                "Heated quiver, taking out only a few at a time"
              ],
              [
                "Time out of the oven",
                "Only as long as the WPS or code allows, which is shorter for stronger electrodes (under the AWS structural code, for example, about 4 hours for E70XX and 2 hours for E80XX, unless tested for longer)"
              ],
              [
                "Over time or damp",
                "Re-dry at the maker's temperature and time, only as many times as the maker allows (often once); otherwise scrap"
              ],
              [
                "Damaged coating",
                "Scrap: cracked or chipped flux does not shield properly"
              ]
            ]
          }
        },
        {
          "note": "Never warm electrodes on the hot plate, on the machine or in the sun, and never use an electrode that has been wet. Keep an oven log: oven temperatures, batches issued and returned, re-drying done.",
          "label": "Safety"
        }
      ]
    },
    {
      "title": "Preparing and fitting alloy plate",
      "blocks": [
        {
          "h": "Joint preparation"
        },
        {
          "ul": [
            "Prepare the bevel angle, root face and root opening the WPS gives (for a single-V on backing, often a 45° to 60° included angle with a root opening to suit).",
            "**Grind flame-cut faces back to bright metal.** A flame-cut face on alloy plate can be hard and may hold small cracks and oxide. Some WPSs ask for preheat for flame cutting too.",
            "Clean the bevels and about 25 mm each side of all rust, scale, paint, oil, moisture and dew.",
            "A **backing strip** melts into the root, so it must be the steel the WPS names, usually the same type as the plate. A mild steel strip can spoil the weld metal's make-up.",
            "Run-on and run-off tabs, where used, are of the same steel and prepared like the joint."
          ]
        },
        {
          "h": "Tacking"
        },
        {
          "ul": [
            "Tacks get the **same preheat** and electrode as the weld: a cold tack on alloy plate can crack and the crack is then buried in the root.",
            "Tack at the ends (or on the tabs), check the root opening, and clean and feather the tacks."
          ]
        },
        {
          "h": "Restraint and lamellar tearing"
        },
        {
          "p": "A joint that cannot shrink freely, such as an insert plate in a stiff frame or a heavy tee in a rigid structure, builds up high stress as it cools. That stress adds to the hydrogen and hardness, so restrained joints crack more easily."
        },
        {
          "p": "**Lamellar tearing** is cracking under a weld in thick plate that runs in **steps parallel to the plate surface**. It happens when a large weld on the face of a plate pulls on it through its thickness, where flat inclusions left from rolling make the steel weak in that direction. Tee and corner joints with big welds on thick plate are most at risk."
        },
        {
          "table": {
            "head": [
              "Prevention",
              "How"
            ],
            "rows": [
              [
                "Design",
                "Avoid large welds pulling through the thickness; use the smallest weld that is strong enough; arrange joints so the load is not across the plate thickness"
              ],
              [
                "Material",
                "Use plate tested for through-thickness properties (often called Z-grade) where the drawing calls for it"
              ],
              [
                "Buttering",
                "Lay a layer of tougher weld metal on the plate face before the joint is fitted up, so the joint is welded onto a sound, tough layer"
              ],
              [
                "Welding",
                "Low-hydrogen electrodes, correct preheat, and a sequence that lets parts shrink and balances the heat"
              ]
            ]
          }
        },
        {
          "note": "Lamellar tears are often below the surface. Ultrasonic testing (UT) finds them; a visual check may not.",
          "label": "Tip"
        }
      ]
    },
    {
      "title": "Welding alloy plate in position",
      "blocks": [
        {
          "h": "Low-hydrogen technique"
        },
        {
          "ul": [
            "Hold a **short arc**: no longer than the core wire diameter. A long arc lets air in and gives porosity, especially at the start.",
            "Strike just ahead of where the weld starts, on the joint line, then move back to start the pool; or start on a run-on tab. This stops starting porosity.",
            "Use **stringer beads or a narrow weave** no wider than the WPS allows: a wide weave is slow travel and high heat input.",
            "**Chip and brush every pass** and fill every **crater** before breaking the arc: crater cracks (often star-shaped) start at open craters.",
            "Check the interpass temperature before each pass, and record the pass data."
          ]
        },
        {
          "h": "Positions"
        },
        {
          "table": {
            "head": [
              "Position",
              "Typical technique on alloy plate"
            ],
            "rows": [
              [
                "Flat (1G)",
                "Root with a small electrode (often 3.2 mm or 2.5 mm), then fill and cap with stringers or a narrow weave"
              ],
              [
                "Horizontal (2G)",
                "Stringer beads stacked from the bottom upwards; small pool; angle slightly up"
              ],
              [
                "Vertical (3G)",
                "Weld **uphill** with low-hydrogen electrodes: root, then fill passes with a slight weave within the WPS width, pausing at the edges"
              ],
              [
                "Overhead (4G)",
                "Small electrodes (3.2 mm for the root), very short arc, small even beads; stand to the side with full head and shoulder cover"
              ]
            ]
          }
        },
        {
          "h": "Recording the pass data"
        },
        {
          "p": "On a procedure test, and on many code jobs, a recorder notes for each pass: the electrode class, size and batch, the preheat or interpass temperature, the current and voltage, and the run length and time, so the heat input can be worked out. On a procedure test these figures become the **procedure qualification record (PQR)** values that set the WPS limits."
        },
        {
          "h": "Welder qualification"
        },
        {
          "ul": [
            "A welder's qualification record (WPQ) states the process, the steel group, the thickness range and the positions covered.",
            "Generally, a test on thick plate (about 25 mm) covers a wider thickness range than a test on 10 mm plate, because it proves the welder can control many passes and the heat.",
            "Positions on plate groove tests (generally, under the AWS structural code): 1G covers flat; 2G covers flat and horizontal; 3G covers flat, horizontal and vertical; 4G covers flat and overhead; **3G and 4G together cover all positions**.",
            "A qualification can lapse if the welder has not used the process for the time the code gives (commonly six months)."
          ]
        }
      ]
    },
    {
      "title": "Testing, defects and repairs",
      "blocks": [
        {
          "h": "Procedure qualification tests"
        },
        {
          "p": "A WPS for alloy plate is proved by welding a test plate while the values are recorded, then testing it. If it passes, the results go on the **PQR** and the WPS is issued with limits taken from it."
        },
        {
          "table": {
            "head": [
              "Test",
              "How",
              "What it shows"
            ],
            "rows": [
              [
                "Visual, after the waiting time",
                "Inspect the whole plate",
                "Surface cracks, undercut, profile"
              ],
              [
                "Radiography (RT) or ultrasonics (UT)",
                "Look inside without cutting",
                "Internal defects"
              ],
              [
                "Transverse tensile",
                "A strip across the weld is pulled until it breaks",
                "Whether the joint is strong enough"
              ],
              [
                "Bend tests (face, root or side)",
                "Strips bent round a former",
                "Ductility and fusion; side bends are used on thicker plate"
              ],
              [
                "Macro-etch",
                "A cut section is smoothed and etched",
                "Fusion, penetration and the shape of the passes and HAZ"
              ],
              [
                "Hardness survey",
                "A diamond (Vickers) or ball is pressed into a polished section across the weld and HAZ",
                "Whether the HAZ has become too hard: high hardness warns of cracking"
              ],
              [
                "Charpy V-notch impact",
                "Notched bars from the weld metal and HAZ are broken by a swinging hammer at a set (often low) temperature",
                "Toughness: that the joint stays tough, not brittle, at the coldest service temperature"
              ]
            ]
          }
        },
        {
          "note": "Steel gets more brittle as it gets colder, so Charpy tests are done at the temperature the specification gives, not simply at room temperature. Hardness limits are set in the specification (around 350 HV is a common limit in structural work).",
          "label": "Remember"
        },
        {
          "h": "Defects on alloy plate"
        },
        {
          "table": {
            "head": [
              "Defect",
              "Likely causes",
              "Prevention"
            ],
            "rows": [
              [
                "Hydrogen crack in the HAZ, found hours later",
                "Damp electrodes, low or no preheat (including on tacks), dirty joint, restraint",
                "Dry low-hydrogen electrodes; full preheat; clean joint; good sequence"
              ],
              [
                "Crater cracks",
                "Arc broken without filling the crater",
                "Fill every crater"
              ],
              [
                "Lamellar tearing",
                "Big welds pulling through thick plate with inclusions",
                "Design, Z-grade plate, buttering, sequence"
              ],
              [
                "Lack of side-wall fusion",
                "Current too low, wrong angle, weave not reaching the edges",
                "Correct current and angle; pause at the edges"
              ],
              [
                "Starting porosity",
                "Long arc at the start of each low-hydrogen run",
                "Strike ahead and move back; short arc; run-on tabs"
              ],
              [
                "Slag inclusions",
                "Poor cleaning between passes; deep valleys between beads",
                "Clean every pass; keep a good bead shape"
              ],
              [
                "Soft, weak HAZ on Q&T plate",
                "Heat input or interpass above the WPS limit",
                "Keep within the limits; stringer beads"
              ]
            ]
          }
        },
        {
          "h": "Repairing a crack"
        },
        {
          "flow": [
            "Mark and record the crack; stop the item moving on",
            "Find the cause before repairing, or it will crack again",
            "Remove the crack completely by grinding or gouging, shaping the groove so it can be welded",
            "Prove the crack has gone with dye penetrant (PT) or magnetic particle (MT) testing",
            "Preheat as the repair WPS gives: often at least the original figure, sometimes more, because a repair groove is highly restrained",
            "Weld with dry electrodes from the oven, to the repair procedure, by a qualified welder",
            "Inspect again after the waiting time, by the same methods, and record the repair"
          ]
        }
      ]
    },
    {
      "title": "Safety, materials control, records and leadership",
      "blocks": [
        {
          "h": "Hazards and controls"
        },
        {
          "table": {
            "head": [
              "Hazard",
              "Control"
            ],
            "rows": [
              [
                "Fume from alloy electrodes (manganese, nickel, chromium and others)",
                "Read the electrode's **safety data sheet (SDS)**; extraction close to the arc; respirators where extraction is not enough"
              ],
              [
                "Hot plate: preheated plate at 150 °C does not glow and looks cold",
                "Mark it HOT, fence it off, handle it with tongs and heat-resistant gloves"
              ],
              [
                "Gas preheating burners",
                "Checked hoses and flashback arrestors; hoses kept off the hot plate; area clear of anything that burns; extinguisher"
              ],
              [
                "Electric heating pads",
                "Set up only by a trained person; leads protected"
              ],
              [
                "Arc and shock",
                "Screens, the right filter shade, dry gloves and clothing, no wet floors"
              ],
              [
                "Heavy plate",
                "Lifted with the right gear, never by hand"
              ],
              [
                "Heat stress: preheat plus Jamaican heat",
                "Water, shade and rest breaks; rotate welders on long preheated jobs"
              ]
            ]
          }
        },
        {
          "h": "Materials control"
        },
        {
          "ul": [
            "Alloy plate marked and stored apart from mild steel; heat numbers copied onto every cut piece; certificates filed with the job.",
            "Electrodes issued from the oven against the WPS, with class, size and batch logged; separate oven compartments; returns logged.",
            "Any doubt about a plate or electrode: quarantine it until it is identified."
          ]
        },
        {
          "h": "Records"
        },
        {
          "table": {
            "head": [
              "Record",
              "What it holds"
            ],
            "rows": [
              [
                "Weld map",
                "Every joint numbered, with its welder, WPS, electrode batch and dates"
              ],
              [
                "Preheat and interpass log",
                "Temperatures checked, when and by whom"
              ],
              [
                "Pass data (on tests and where required)",
                "Current, voltage, run length and time, heat input"
              ],
              [
                "Oven log",
                "Temperatures, issues, returns and re-drying"
              ],
              [
                "Inspection and NDT reports",
                "Results after the waiting time; repairs and re-tests"
              ]
            ]
          }
        },
        {
          "h": "Leading a team on alloy work"
        },
        {
          "ul": [
            "Confirm the WPS covers the plate grade, thickness, positions and electrodes, and that each welder's qualification covers the work and is current.",
            "Check the plate heat numbers against the certificates, and the electrodes against the WPS.",
            "Brief the team on preheat, interpass and heat input limits, the sequence, the waiting time and the safety rules.",
            "Check preheat before tacking and welding, interpass between passes, and settings and cleaning as the work goes.",
            "Arrange the inspection after the waiting time; record, repair to procedure and re-test before release.",
            "Stop the work when something does not match the WPS: a different plate, a missed preheat, electrodes left out."
          ]
        }
      ]
    },
    {
      "title": "Revision",
      "blocks": [
        {
          "p": "Use this checklist to test yourself. If you cannot honestly say \"I can\" to a line, go back to that section and practise it with your instructor."
        },
        {
          "h": "I can ..."
        },
        {
          "ul": [
