Repository: CESTIS-Technical-Services-Limited/C.E.S.T.I.S-Train

# CESTIS Training LMS + MegaData

> **Running the Centre day to day — backups, the weekly health check, the monthly USB copy, the
> yearly chores, and what to do when something goes wrong:**
> [`docs/RUNNING-THE-CENTRE.md`](docs/RUNNING-THE-CENTRE.md). Start there.

The Centre's static-page LMS (GitHub Pages, consumer-Gmail Drive — decision D1: strictly
zero-cost infrastructure) plus **MegaData**, a canonical append-only data layer designed to
replace per-page storage silos. **MegaData is built but not in use:** no broker is deployed, so
every page runs in its *legacy* mode, where records are kept on each device and synced to the

File: Offline System/study-kits/welding-fabrication-level-3/memfab0111b.json (part 1 of 2)
{
  "format": "cestis-study-kit",
  "version": 1,
  "status": "to-check",
  "written": "2026-11-07",
  "programme": "Welding & Fabrication",
  "qualification": {
    "id": "QUAL-WEL-L3",
    "title": "WELDING LEVEL 3",
    "code": "MEM30215"
  },
  "level": 3,
  "unit": {
    "code": "MEMFAB0111B",
    "title": "Perform basic welding using manual metal arc welding process (MMAW)"
  },
  "summary": "At Level 3 this unit takes manual metal arc welding (MMAW) from making a sound weld to planning, controlling and checking MMAW work. You will work to a welding procedure specification (WPS), lead safe set-ups, understand power sources and the welding circuit, choose and control electrodes, prepare joints and make multi-run fillet and butt welds. You will also do the welder's calculations, find and prevent faults, inspect and test welds, keep records and supervise trainees.",
  "sections": [
    {
      "title": "Unit overview",
      "blocks": [
        {
          "p": "This unit is part of the Welding Level 3 qualification (MEM30215). It covers **manual metal arc welding (MMAW)**, also called stick welding or SMAW, of carbon steel. At Level 2 you learned to strike an arc and run sound beads. At Level 3 you are expected to **work to a WPS**, make multi-run welds, understand why each setting matters, check other people's work, and lead a bay or a small site job safely."
        },
        {
          "p": "MMAW is still the most widely used welding process in Jamaica: gates and grilles, tank stands, building steel, trailers, farm and factory repairs, and site work where a portable or engine-driven machine is all there is. A Level 3 welder is the person others ask: which electrode, what current, why it cracked, whether it passes."
        },
        {
          "p": "**Who it is for:** Level 3 trainees and welders who can already make basic MMAW welds, and who now plan the work, check it and guide others."
        },
        {
          "table": {
            "head": [
              "What you must be able to do",
              "What this means at Level 3"
            ],
            "rows": [
              [
                "Work to a procedure",
                "Read a WPS and stay inside it; know what a supervisor checks; know why qualification matters."
              ],
              [
                "Lead safe work",
                "Control shock, fume, fire, confined-space and site hazards for yourself and others; check a bay before arcs are struck."
              ],
              [
                "Understand the equipment",
                "Explain power-source types, the drooping output, duty cycle, cables, polarity and arc blow."
              ],
              [
                "Choose and control electrodes",
                "Choose the class and size for a job; store and issue electrodes so the right, dry ones are used."
              ],
              [
                "Prepare joints",
                "Prepare single-V butts and tee joints to the WPS, with the right gaps, root faces, tacks and tabs."
              ],
              [
                "Make multi-run welds",
                "Weld roots, hot passes, fills and caps, and three-run fillets, in the positions the job needs."
              ],
              [
                "Do the calculations",
                "Heat input, travel speed, arc time, throat and leg sizes, duty cycle, quantities and costs in J$."
              ],
              [
                "Find and prevent faults",
                "Name faults, their causes and cures, and how each is found."
              ],
              [
                "Inspect, test and record",
                "Inspect by eye and gauge; know the destructive and non-destructive tests; record repairs."
              ],
              [
                "Supervise and coach",
                "Check set-ups, coach trainees from the fault they show, and report."
              ]
            ]
          }
        },
        {
          "h": "How you will be assessed"
        },
        {
          "ul": [
            "A **multiple-choice theory paper** on procedures, safety, machines, electrodes, calculations, welding method, faults, testing and supervision.",
            "A **written paper**: short answers (exact terms such as arc blow, cap, reinforcement, quiver, run-off tab, heat-affected zone) with calculations; and longer answers on the WPS, electrodes, site safety, heat input, multi-run welds, defects, testing, arc blow, electrode control and repairs.",
            "**Group practical tasks**: three-run tee fillet welds to a WPS with a fillet break test and weld record; and single-V butt welds in 10 mm plate with visual inspection, bend or nick-break tests and an inspection report."
          ]
        },
        {
          "note": "At this level, answers that give a reason score higher: \"lower the current, because undercut comes from too much heat at the toe\" beats \"lower the current\".",
          "label": "Tip"
        }
      ]
    },
    {
      "title": "Procedures and planning",
      "blocks": [
        {
          "h": "The welding procedure specification (WPS)"
        },
        {
          "p": "A **WPS** is the written set of instructions that says exactly how a weld must be made so it will be sound. It is usually backed by a test weld that proved it works."
        },
        {
          "table": {
            "head": [
              "A WPS usually gives",
              "Examples"
            ],
            "rows": [
              [
                "Process",
                "MMAW"
              ],
              [
                "Parent metal and thickness range",
                "Carbon steel, 6–20 mm"
              ],
              [
                "Joint design",
                "Single-V, 60° included angle, root face 1.5–2 mm, root gap 2.5–3 mm, with or without backing"
              ],
              [
                "Positions",
                "Flat (1G), horizontal fillet (2F), vertical up (3G, 3F)"
              ],
              [
                "Electrodes",
                "Class and diameter for each run: for example 2.5 mm E7018 root, 3.2 mm E7018 fill and cap"
              ],
              [
                "Electrical settings",
                "Current range for each size; AC or DC and polarity; sometimes voltage and travel speed"
              ],
              [
                "Temperatures",
                "Preheat and interpass temperature"
              ],
              [
                "Technique",
                "Stringer or weave, number and order of runs, cleaning between runs"
              ],
              [
                "After welding",
                "Any heat treatment, and the inspection required"
              ]
            ]
          }
        },
        {
          "table": {
            "head": [
              "Who",
              "How they use the WPS"
            ],
            "rows": [
              [
                "The welder",
                "Reads it before starting, sets up the joint and the machine to it, and stays inside its ranges"
              ],
              [
                "The supervisor",
                "Checks the welder is qualified for it, the right electrodes are issued, and the fit-up, settings and preheat match it; records the checks; stops work that does not fit it"
              ]
            ]
          }
        },
        {
          "note": "\"It runs better at 160 A\" is not a reason to leave the WPS range. Settings outside the range were never tested, so the weld is not covered by the procedure. If the range does not suit the job, the supervisor or engineer decides, not the welder.",
          "label": "Remember"
        },
        {
          "h": "Welder qualification"
        },
        {
          "p": "Where a job calls for a qualified welder, the welder must have passed a test weld to the procedure (or one that covers it). The test proves that this person can make sound welds of that kind, in those positions and thicknesses. The record of it is the welder's qualification record."
        },
        {
          "h": "Preheat and interpass basics"
        },
        {
          "ul": [
            "Thick steel draws heat away from the weld quickly, so the weld and the heat-affected zone (HAZ) cool fast. Fast cooling can make the HAZ hard and, with hydrogen, crack it.",
            "**Preheat** (heating the joint before welding) slows the cooling. When a WPS gives a minimum preheat, heat the whole joint area evenly and **check the temperature** before welding, and keep it up while you weld. Jamaica's heat is not a preheat.",
            "A **maximum interpass temperature** stops the joint getting too hot over many runs, which can coarsen the steel and lower its toughness. If the joint is too hot, wait for it to cool into range."
          ]
        },
        {
          "h": "Planning an MMAW job"
        },
        {
          "flow": [
            "Read the drawing and the WPS: joints, sizes, positions, electrodes, settings, temperatures, inspection",
            "Check the welders' qualifications against the work",
            "List and order the plate, electrodes (by class, size and quantity) and consumables",
            "Plan the set-up: power supply or generator, machine, leads, screens, extraction, access",
            "Plan the order of work and the distortion control",
            "Set the checks: fit-up, settings, interpass, visual inspection, any tests",
            "Brief the team; then record the work as it goes"
          ]
        }
      ]
    },
    {
      "title": "Safe working and leading safe work",
      "blocks": [
        {
          "table": {
            "head": [
              "Hazard",
              "What a Level 3 welder knows",
              "Controls"
            ],
            "rows": [
              [
                "Electric shock",
                "The electrode, holder and work are live at the **open-circuit voltage** whenever the machine is on. Sweat and humidity make skin and clothing conduct far better.",
                [
                  "Dry gloves and clothing; spares on hand",
                  "Never change an electrode with a bare or wet hand",
                  "Insulating mat on steel or damp floors",
                  "A **voltage-reducing device (VRD)** lowers the voltage at the holder when not welding: use it where fitted"
                ]
              ],
              [
                "Stray welding current",
                "If the return lead is clamped to building steel, a pipe or a chain, the welding current can find its own way back through other parts and overheat or damage them.",
                [
                  "Clamp the return lead to the job itself, close to the weld",
                  "Never use pipework, building steel, lifting chains or machine bearings as part of the circuit"
                ]
              ],
              [
                "Fume",
                "Welding fume harms the lungs over time; coatings make worse fume.",
                [
                  "**Local extraction** that captures fume at the arc comes first",
                  "Head out of the plume",
                  "Respirators where extraction cannot do enough",
                  "Galvanised steel: zinc fume causes metal fume fever, so remove the coating or use extra controls"
                ]
              ],
              [
                "Confined spaces (tanks, vessels, pits)",
                "Fume and heat build up; oxygen can run low; escape is hard.",
                [
                  "Entry only under a **permit**",
                  "Forced ventilation with air, never oxygen",
                  "A **standby person** outside and a rescue plan",
                  "Machine and gas cylinders outside"
                ]
              ],
              [
                "Fire",
                "Sparks travel far and smoulder.",
                [
                  "Clear or cover what burns",
                  "Extinguisher at hand",
                  "Fire watch during and after",
                  "Hot-work permit where the site uses one"
                ]
              ],
              [
                "Containers that held fuel or chemicals",
                "Vapour left inside a drum or tank can explode when heated, even when it looks empty.",
                "Never weld or cut until a competent person has cleaned it and declared it safe"
              ]
            ]
          }
        },
        {
          "h": "Site work with an engine-driven welder"
        },
        {
          "ul": [
            "Check the machine, leads, holder and clamp before use; use leads thick enough for their length and current.",
            "Place the machine so its **exhaust** blows away from people and work areas, never into a building or trench.",
            "**Refuel only with the engine stopped and cool**, away from sparks, with no smoking.",
            "Stop welding in rain unless the work area is covered and dry; stand on a dry board or mat.",
            "Put up screens or barriers to protect other workers and the public from arc flash.",
            "Position yourself so the breeze carries fume away from your face; use portable extraction or a respirator where fume cannot be controlled."
          ]
        },
        {
          "note": "In Jamaica's heat a welder's shirt and gloves can be wet with sweat within minutes, and that is when tingles from the holder begin. Treat any tingle as a warning: stop, change into dry gloves, check the holder and leads, and report it.",
          "label": "Jamaica"
        },
        {
          "h": "Before anyone strikes an arc: the leader's check"
        },
        {
          "flow": [
            "PPE: helmet with the right shade, dry gloves, flame-resistant clothing, boots, glasses for chipping",
            "Bay: screens closed, extraction on and working, floor dry, anything that burns cleared, extinguisher in place",
            "Equipment: mains lead, machine, leads, holder and clamp undamaged; connections tight; return clamp on the job",
            "Settings: AC or the right DC polarity, current within the WPS",
            "Electrodes: right class and size, dry, issued from the store or oven",
            "People: everyone knows the job, the hazards and who to call"
          ]
        }
      ]
    },
    {
      "title": "Power sources and the welding circuit",
      "blocks": [
        {
          "h": "Why MMAW machines have a drooping output"
        },
        {
          "p": "MMAW power sources are **constant-current** machines, also said to have a **drooping** output: as the arc gets longer the voltage rises but the current changes only a little. Because the welder's hand can never hold the arc length exactly steady, this keeps the heat steady. (MIG machines are the opposite: constant voltage.)"
        },
        {
          "p": "When the machine is on and no arc is burning, the voltage between electrode and work is the **open-circuit voltage (OCV)**, often about 50–90 V, high enough to start the arc. Once the arc burns, the voltage falls to the **arc voltage**, about 20–30 V."
        },
        {
          "table": {
            "head": [
              "Type",
              "How it works",
              "Points to know"
            ],
            "rows": [
              [
                "Transformer",
                "Steps mains AC down to welding AC",
                "Simple and tough; heavy; AC only"
              ],
              [
                "Transformer-rectifier",
                "Transformer plus a rectifier to give DC",
                "Heavy; AC and DC on some models"
              ],
              [
                "Inverter",
                "Electronics change the supply at high frequency, so the transformer is small",
                "Light and easy to move to the job; good arc control; electronics need keeping clean and dry, like any machine"
              ],
              [
                "Engine-driven generator welder",
                "A diesel or petrol engine drives a welding generator",
                "For sites with no supply; often also gives power for tools; exhaust and fuel hazards"
              ]
            ]
          }
        },
        {
          "h": "Duty cycle"
        },
        {
          "p": "The **duty cycle** is the percentage of a 10-minute period a machine can weld at a given current without overheating. 250 A at 30 % means 3 minutes welding and **7 minutes resting** in every 10 at 250 A."
        },
        {
          "p": "At a lower current the machine can work for longer. A common approximation is: **duty cycle at the new current ≈ rated duty cycle × (rated current ÷ new current)²**, up to 100 %. For example, a machine rated 200 A at 40 % used at 160 A: 40 × (200 ÷ 160)² = 40 × 1.56 ≈ **62 %**, about 6 minutes in every 10. Use the maker's figures where they are given."
        },
        {
          "note": "Duty cycles are rated at a set air temperature (often 40 °C). A machine in the sun or with blocked vents overheats sooner. If the thermal cut-out trips, leave the machine on so its fan cools it.",
          "label": "Tip"
        },
        {
          "h": "Leads and cables"
        },
        {
          "ul": [
            "Leads must be thick enough for both the **current** and the **total length** of the circuit (electrode lead plus return lead). A cable too thin for its length and current gets hot and drops voltage, so the arc is weak and hard to hold. Use the maker's cable table.",
            "Unroll leads fully, keep them out of walkways and off hot metal, and check connections are clean and tight: a loose joint gets hot and makes the arc unsteady."
          ]
        },
        {
          "h": "Polarity"
        },
        {
          "table": {
            "head": [
              "Polarity",
              "Connection",
              "Typical use"
            ],
            "rows": [
              [
                "DC electrode positive (DCEP)",
                "Electrode lead to +",
                "E7018, E6010 and most electrodes on DC; deeper penetration"
              ],
              [
                "DC electrode negative (DCEN)",
                "Electrode lead to −",
                "Some rutile electrodes on thin metal; less heat into the work"
              ],
              [
                "AC",
                "No polarity",
                "Electrodes made for AC (such as E6013, E7018, E6011); no arc blow"
              ]
            ]
          }
        },
        {
          "p": "An electrode run on the wrong polarity gives a harsh or unstable arc, spatter, poor fusion and porosity. If a normally smooth electrode suddenly runs badly, check the polarity against the packet (switch off before changing leads)."
        },
        {
          "h": "Arc blow"
        },
        {
          "p": "The welding current makes a magnetic field round the electrode, the work and the leads. Where the field is uneven (near the end of a joint, near a heavy mass of steel, in a corner, or because of where the return clamp is) it pushes the arc off line: **arc blow**. It is a DC problem; with AC the field keeps reversing."
        },
        {
          "ul": [
            "Change to AC, if the electrode allows it.",
            "Move the return clamp, or use two clamps, or weld away from the clamp.",
            "Weld towards a heavy tack or a finished weld; add tacks; use run-on and run-off tabs at the ends.",
            "Tilt the electrode against the blow; hold a shorter arc; lower the current a little.",
            "Have magnetism removed from badly magnetised steel."
          ]
        }
      ]
    },
    {
      "title": "Electrodes: choosing, storing and issuing",
      "blocks": [
        {
          "h": "Reading the class"
        },
        {
          "p": "In a class such as **E7018**: E = electrode; **70** = minimum tensile strength of the weld metal, 70 000 psi (about 480 MPa); the third digit is the positions (**1** = all positions, **2** = flat and horizontal fillets only); the third and fourth digits together give the coating type and the current (**18** = low-hydrogen with iron powder, AC or DCEP)."
        },
        {
          "table": {
            "head": [
              "Electrode",
              "Coating",
              "Current",
              "Arc and penetration",
              "Storage",
              "Typical jobs"
            ],
            "rows": [
              [
                "E6010",
                "Cellulosic",
                "DCEP",
                "Forceful, digging arc; deep penetration; fast-freezing pool; much spatter",
                "In its packet as the maker says; **never** oven-dried like low-hydrogen rods (its coating needs some moisture)",
                "Root runs in pipe; dirty or rusty work"
              ],
              [
                "E6013",
                "Rutile",
                "AC or DC",
                "Soft, smooth arc; shallow to medium penetration; easy slag",
                "Kept dry; dried at a low temperature if damp",
                "Light fabrication: gates, grilles, frames"
              ],
              [
                "E7018",
                "Low-hydrogen, iron powder",
                "AC or DCEP",
                "Medium penetration; strong, tough, crack-resistant weld metal",
                "Once opened: **holding oven**, then a heated **quiver** on the job",
                "Structural steel, thick or restrained joints, steels that may crack"
              ],
              [
                "E7024",
                "Rutile with a lot of iron powder",
                "AC or DC",
                "Very fast deposition; smooth, flat beads",
                "Kept dry",
                "Long flat and horizontal fillets only (third digit 2)"
              ]
            ]
          }
        },
        {
          "ul": [
            "Choose by the job: E7018 for a structural joint in thick steel that must resist cracking; E6010 for a pipe root; E6013 for light work.",
            "Choose the **size** for the thickness, the joint and the position: too big an electrode makes a pool too large to control, especially vertical and overhead.",
            "Match the electrode to the metal: a mild steel electrode on stainless steel gives a weld that rusts and can crack. Stainless needs a stainless electrode."
          ]
        },
        {
          "h": "Keeping electrodes in good condition"
        },
        {
          "ul": [
            "Damp flux causes porosity, a spattery arc and, with low-hydrogen electrodes, hydrogen cracking.",
            "Low-hydrogen electrodes, once opened, live in a holding oven at the maker's temperature and go to the job in a heated quiver; those left out too long are re-dried only as the maker allows, or scrapped.",
            "An electrode with **cracked, chipped or missing flux** is not used: it will not shield the arc properly."
          ]
        },
        {
          "h": "The supervisor's electrode control"
        },
        {
          "table": {
            "head": [
              "Step",
              "What it involves"
            ],
            "rows": [
              [
                "Store",
                "Dry, locked store; packets off the floor, labelled by class and size; oldest stock used first"
              ],
              [
                "Oven",
                "Opened low-hydrogen electrodes kept at the maker's temperature; oven temperature checked and logged"
              ],
              [
                "Issue",
                "Against the WPS for each job, only the amount needed; class, size, batch, job and welder recorded"
              ],
              [
                "On the job",
                "Heated quivers for low-hydrogen electrodes; stubs into a metal bin"
              ],
              [
                "Return",
                "Unused electrodes back to the store or oven at the end of the shift; re-dried or scrapped as the maker says"
              ],
              [
                "Why",
                "The right electrode in good condition on every weld, and every weld traceable to its electrode batch if a problem appears"
              ]
            ]
          }
        }
      ]
    },
    {
      "title": "Joint preparation and fit-up",
      "blocks": [
        {
          "h": "Single-V butt joints"
        },
        {
          "table": {
            "head": [
              "Feature",
              "Typical figure (always follow the WPS)",
              "Why it matters"
            ],
            "rows": [
              [
                "Included angle",
                "About 60°",
                "Wide enough for the electrode to reach the root and fuse the side walls; any wider wastes weld metal and time and adds distortion"
              ],
              [
                "Root face",
                "About 1.5–2 mm",
                "Too thin: burn-through and too much penetration; too thick: the root does not penetrate"
              ],
              [
                "Root gap",
                "About 2.5–3 mm, set with a spacer",
                "Too wide: burn-through and icicles; too small: lack of root penetration"
              ],
              [
                "Alignment",
                "Edges level, with no step",
                "A step (mismatch) gives an uneven root and stress"
              ]
            ]
          }
        },
        {
          "ul": [
            "Clean the bevels and about 25 mm each side to bright metal.",
            "A **backing bar** or strip under the root lets it be fully welded without falling through. A steel backing strip is welded in and stays; it must be the steel the WPS names.",
            "**Run-on and run-off tabs** are small plates tacked at the ends of the joint, prepared like it, so the weld can start and finish off the job. Start and stop faults (porosity, craters, poor fusion, arc blow) end up on the tabs, which are cut off afterwards, and the weld is full size right to the plate edges.",
            "Tack at the ends (or on the tabs) and in the middle as needed; set a small **pre-set** so the plates finish flat; clean the tacks and grind their ends to a taper."
          ]
        },
        {
          "h": "Tee joints for multi-run fillets"
        },
        {
          "ul": [
            "Cut the edge of the upright plate square so it sits tight on the base plate: a gap under it reduces the real weld size.",
            "Tack at each end, check the upright with a square, and clean the tacks.",
            "Check the drawing for the leg length or throat, and the number of runs the WPS gives."
          ]
        },
        {
          "h": "Fit-up check before welding"
        },
        {
          "p": "Check the bevel angle, root face, root gap and alignment with gauges, the cleanliness, the tacks and the squareness, and record it. A fit-up fault corrected now costs minutes; found after welding it costs a cut-out and a re-weld."
        }
      ]
    },
    {
      "title": "Welding method: positions and multi-run welds",
      "blocks": [
        {
          "h": "Positions"
        },
        {
          "table": {
            "head": [
              "Position",
              "Groove (butt) code",
              "Fillet code"
            ],
            "rows": [
              [
                "Flat",
                "1G",
                "1F"
              ],
              [
                "Horizontal",
                "2G",
                "2F (ISO: PB)"
              ],
              [
                "Vertical",
                "3G",
                "3F"
              ],
              [
                "Overhead",
                "4G",
                "4F"
              ]
            ]
          }
        },
        {
          "ul": [
            "Vertical and overhead welds usually need a little less current than the same joint flat (often about 10–15 % less, within the WPS range).",
            "Weld **vertical-up** with E7018 and for full fusion on plate: use a slight weave and **pause at each side** to fill the edges and prevent undercut. Downhill welding is fast but can leave lack of fusion on plate, and E7018 is not made for it.",
            "Overhead: small electrodes, a very short arc, small stringer runs; stand to the side with head and shoulders covered."
          ]
        },
        {
          "h": "A multi-run single-V butt"
        },
        {
          "table": {
            "head": [
              "Run",
              "How",
              "Purpose"
            ],
            "rows": [
              [
                "Root run",
                "Smaller electrode (often 2.5 mm), arc kept in the root, a small keyhole kept just ahead of the pool",
                "Even penetration bead on the underside, fused into both root faces"
              ],
              [
                "Hot pass",
                "Next run, at a slightly higher current, straight after the root is cleaned",
                "Burns out slag trapped along the edges of the root bead and re-melts its surface"
              ],
              [
                "Fill runs",
                "Stringers or a narrow weave, built up evenly; every run cleaned",
                "Fill the groove with sound, well-fused metal"
              ],
              [
                "Cap",
                "Final run(s) on the face",
                "Slight, even **reinforcement** that blends smoothly into the plate at the toes, with no undercut"
              ]
            ]
          }
        },
        {
          "ul": [
            "**Clean every run**: chip, wire brush, and grind any high spots or slag lines. Slag left in is trapped as an inclusion.",
            "Check the interpass temperature where the WPS gives one.",
            "Restart just ahead of the crater, on the joint line, then come back to fill it.",
            "Fill every crater before breaking the arc: open craters crack.",
            "With E7018, strike ahead on the joint line and move back, with a short arc, to avoid porosity at the start."
          ]
        },
        {
          "note": "More reinforcement is not more strength. A tall cap (more than about 3 mm, or the limit in the code) with sharp toes concentrates stress at the toes, where cracks start under changing loads. It also wastes electrodes and time.",
          "label": "Remember"
        },
        {
          "h": "A three-run horizontal fillet (2F)"
        },
        {
          "ol": [
            "Run 1 into the root, electrode at about 45° between the plates, fusing into both plates.",
            "Run 2 on the **bottom** plate, overlapping about half of run 1, electrode aimed a little more at the base plate.",
            "Run 3 against the **upright** plate, overlapping run 2, electrode aimed a little more at the upright, to give equal legs and a flat or slightly convex face with no undercut on the upright."
          ]
        },
        {
          "p": "Clean each run before the next. Lean the electrode about 10–20° in the direction of travel. Undercut along the top toe usually means too much current or too long an arc; lower the current and shorten the arc."
        }
      ]
    },
    {
      "title": "Calculations for the welder",
      "blocks": [
        {
          "table": {
            "head": [
              "What you work out",
              "Formula",
              "Worked example"
            ],
            "rows": [
              [
                "Travel speed",
                "Length of run ÷ time",
                "360 mm in 3 min = 120 mm/min"
              ],
              [
                "Heat input (kJ/mm)",
                "Volts × amps × 60 ÷ (travel speed in mm/min × 1 000)",
                "23 V, 130 A, 120 mm/min: 23 × 130 × 60 ÷ 120 000 ≈ 1.50 kJ/mm"
              ],
              [
                "Arc time",
                "Length of weld ÷ length laid per minute",
                "3.6 m of weld at 120 mm a minute = 3 600 ÷ 120 = 30 minutes"
              ],
              [
                "Fillet throat",
                "About 0.7 × leg length (equal-leg, flat-faced fillet)",
                "10 mm legs: throat ≈ 7 mm"
              ],
              [
                "Leg for a given throat",
                "Throat ÷ 0.7",
                "Throat 4.9 mm: leg = 4.9 ÷ 0.7 = 7 mm"
              ],
              [
                "Rest time on the duty cycle",
                "10 minutes × (100 − duty %) ÷ 100",
                "35 % at full rating: 6.5 minutes rest in every 10"
              ],
              [
                "Packets to order",
                "Mass needed ÷ mass per packet, always rounded **up**",
                "5.2 kg in 2.5 kg packets = 2.08, so 3 packets"
              ],
              [
                "Electrode cost",
                "Mass used × price per kg",
                "6.5 kg at J$1 900/kg = J$12 350"
              ],
              [
                "Vertical current to try first",
                "Flat setting less about 10–15 %",
                "130 A flat: try about 110–115 A"
              ]
            ]
          }
        },
        {
          "note": "Write the formula first, put the numbers in, then check the answer makes sense. Heat inputs for MMAW are usually between about 0.5 and 3 kJ/mm; if you get 15, you have probably missed the × 1 000.",
          "label": "Tip"
        },
        {
          "h": "Why heat input matters"
        },
        {
          "ul": [
            "Heat input depends on the voltage (set mostly by your arc length), the current and the travel speed. A wide weave is slow travel, so it raises heat input.",
            "**Too much**: a big, slow-cooling weld area with coarse grain, more distortion, and sometimes lower toughness.",
            "**Too little**: fast cooling, which in thick or higher-carbon steel can give hard zones and cracking, and can leave lack of fusion.",
            "A WPS may give a heat input range. Keep to it by holding the current in range, a steady arc length, a steady travel speed, and the bead type the WPS gives."
          ]
        }
      ]
    },
    {
      "title": "Faults, inspection, testing and supervision",
      "blocks": [
        {
          "h": "Faults: cause, how found, prevention"
        },
        {
          "table": {
            "head": [
              "Fault",
              "Main causes",
              "How it is found",
              "Prevention"
            ],
            "rows": [
              [
                "Lack of fusion (side wall or between runs)",
                "Current too low; wrong electrode angle; travel too fast; weave not reaching the edges",
                "Bend tests, fillet breaks, ultrasonic testing",
                "Correct current, angle and speed; aim the arc at both sides"
              ],
              [
                "Incomplete root penetration",
                "Root gap too small; root face too large; current too low; electrode too big",
                "Visual check of the underside; bend and break tests; radiography",
                "Correct gap and root face; smaller root electrode"
              ],
              [
                "Excess penetration (icicles)",
                "Root gap too wide; root face too thin; current too high; travel too slow",
                "Visual check of the underside",
                "Correct fit-up; lower root current"
              ],
              [
                "Slag inclusions",
                "Poor cleaning between runs; deep valleys at the root edges; current too low",
                "Radiography, ultrasonics, broken test pieces",
                "Clean every run; hot pass; good bead shape"
              ],
              [
                "Porosity",
                "Damp electrodes; oil, paint, rust or zinc; long arc; arc blow; long arc at E7018 starts",
                "Visual (surface); radiography (inside)",
                "Dry electrodes; clean metal; short arc; strike ahead and move back"
              ],
              [
                "Hydrogen cracking",
                "Hydrogen (damp electrodes, dirty plate), a hard HAZ from fast cooling (no preheat on thick steel), restraint; may appear hours later",
                "Visual, magnetic particle or ultrasonic testing after a waiting time",
                "Dry low-hydrogen electrodes; clean joints; preheat as the WPS gives"
              ],
              [
                "Undercut",
                "Current too high; long arc; wrong angle; no pause at the edges",
                "Visual; depth gauge",
                "Lower current; short arc; correct angle; pause at the edges"
              ],
              [
                "Undersize weld",
                "Too few runs; travel too fast",
                "Fillet gauge",
                "Follow the WPS run plan; check legs as you go"
              ],
              [
                "Excess reinforcement",
                "Too many or too large cap runs",
                "Visual; weld gauge",
                "Plan the cap; blend the toes"
              ]
            ]
          }
        },
        {
          "h": "Inspecting welds"
        },
        {
          "ul": [
            "Visual inspection comes first, on every weld, once the slag is off: size, profile, toes, cracks, porosity, craters, arc strikes, spatter, root penetration where it can be seen.",
            "A **fillet gauge** measures leg length and throat; a weld gauge measures butt-weld **reinforcement** and undercut.",
            "An undersize weld does not meet the drawing: record it and add the run(s) needed, to the WPS, then measure again."
          ]
        },
        {
          "h": "Destructive and non-destructive testing"
        },
        {
          "table": {
            "head": [
              "Test",
              "Kind",
              "What it shows",
              "Used on"
            ],
            "rows": [
              [
                "Bend test (face, root or side)",
                "Destructive",
                "A strip bent round a former must not crack open: soundness, fusion and ductility",
                "Test pieces for welder and procedure qualification"
              ],
              [
                "Macro-etch",
                "Destructive",
                "A cut, smoothed and etched face shows fusion, penetration and the run layout",
                "Test pieces and samples"
              ],
              [
                "Fillet break (fracture) and nick-break",
                "Destructive",
                "The broken face shows lack of fusion, slag and porosity inside",
                "Training and procedure checks"
              ],
              [
                "Dye penetrant (PT)",
                "Non-destructive",
                "Cracks open to the surface, on any non-porous metal (stainless steel included)",
                "Finished work"
              ],
              [
                "Magnetic particle (MT)",
                "Non-destructive",
                "Cracks at or just below the surface, using a magnet and fine iron powder; **only on magnetic steels**",
                "Finished carbon steel work"
              ],
              [
                "Ultrasonic (UT)",
                "Non-destructive",
                "Faults inside the weld, found with high-frequency sound",
                "Butt welds in thicker material"
              ],
              [
                "Radiography (RT)",
                "Non-destructive",
