Repository: CESTIS-Technical-Services-Limited/C.E.S.T.I.S-Train

# CESTIS Training LMS + MegaData

> **Running the Centre day to day — backups, the weekly health check, the monthly USB copy, the
> yearly chores, and what to do when something goes wrong:**
> [`docs/RUNNING-THE-CENTRE.md`](docs/RUNNING-THE-CENTRE.md). Start there.

The Centre's static-page LMS (GitHub Pages, consumer-Gmail Drive — decision D1: strictly
zero-cost infrastructure) plus **MegaData**, a canonical append-only data layer designed to
replace per-page storage silos. **MegaData is built but not in use:** no broker is deployed, so
every page runs in its *legacy* mode, where records are kept on each device and synced to the

File: Offline System/study-kits/welding-fabrication-level-3/memfab0112b.json (part 1 of 2)
{
  "format": "cestis-study-kit",
  "version": 1,
  "status": "to-check",
  "written": "2026-11-07",
  "programme": "Welding & Fabrication",
  "qualification": {
    "id": "QUAL-WEL-L3",
    "title": "WELDING LEVEL 3",
    "code": "MEM30215"
  },
  "level": 3,
  "unit": {
    "code": "MEMFAB0112B",
    "title": "Perform manual metal arc welding process to AWS specification (Low carbon steel pipe)"
  },
  "summary": "This unit is about welding low carbon steel pipe with manual metal arc welding (MMAW) to an AWS code and a written welding procedure specification (WPS). You will learn to read pipe sizes, fittings and isometric drawings; prepare, fit up and tack pipe joints; run an E6010 open root, a hot pass and E7018 fill and cap passes in the rolled and fixed positions; and inspect, test and record the work while leading a small pipe crew.",
  "sections": [
    {
      "title": "Unit overview",
      "blocks": [
        {
          "p": "This unit is part of the Welding Level 3 qualification (MEM30215). It takes the stick welding you learned on plate and applies it to **low carbon steel pipe**, welded to the **AWS code the Centre uses** and to a **welding procedure specification (WPS)**. Pipe carries water, steam, air, fuel and chemicals under pressure, so a pipe weld must be sound all the way through, not just neat on the outside."
        },
        {
          "p": "Pipe welding is harder than plate welding for three reasons. The joint curves, so your position, your electrode angle and gravity change all the way round. The root is welded from one side only, so you cannot see or reach the inside. And many pipe welds are inspected by radiography, which shows faults that look fine from outside."
        },
        {
          "p": "**Who it is for:** Level 3 trainees who can already weld plate in all positions with MMAW, and who will now plan, weld, inspect and lead pipe work in Jamaican workshops, plants, hotels, farms and on site."
        },
        {
          "table": {
            "head": [
              "What you must be able to do",
              "What this means on the job"
            ],
            "rows": [
              [
                "Work to the code and the WPS",
                "Find the WPS for each joint, check that it covers the pipe, wall, position and electrodes, and check that each welder is qualified for the work."
              ],
              [
                "Read pipe sizes, fittings and drawings",
                "Understand nominal pipe size, schedule and wall thickness, fittings and flanges, and work out cut lengths from an isometric drawing."
              ],
              [
                "Work safely on pipe",
                "Control the hazards of heavy rolling pipe, trenches, site work, fume, fire, electric shock and radiography."
              ],
              [
                "Prepare and fit up pipe joints",
                "Cut, bevel and clean pipe ends; set the root face, root gap and alignment; tack the joint so it stays true."
              ],
              [
                "Weld the root and hot pass",
                "Run an open root with E6010 using a keyhole, then a hot pass to clean and strengthen it."
              ],
              [
                "Weld the fill and cap in each position",
                "Lay E7018 fill and cap passes in the 1G, 2G, 5G and 6G positions, cleaning between passes."
              ],
              [
                "Inspect and test",
                "Inspect pipe welds by eye and with gauges, prepare and judge bend tests, and understand radiography and pressure tests."
              ],
              [
                "Lead the crew and keep records",
                "Plan the work, control electrodes and quality, do the calculations, keep the weld log and report."
              ]
            ]
          }
        },
        {
          "h": "How you will be assessed"
        },
        {
          "ul": [
            "A **multiple-choice theory paper** on pipe sizes, the WPS, positions, safety, preparation, electrodes, technique, defects, testing, qualification, drawings and calculations.",
            "A **written paper** with short answers (exact trade terms and simple sums) and longer answers in full sentences.",
            "**Group practicals**: an open-root pipe butt joint in the 2G position (E6010 root, hot pass, E7018 fill and cap) with fit-up records, inspection and bend tests; and a small pipe spool with a weld neck flange and an elbow, built from an isometric drawing with a cut list and a weld log."
          ]
        },
        {
          "note": "At Level 3 the assessor wants to hear **why** you do each step, not only what you do. When you learn a rule in this kit, learn its reason too.",
          "label": "Tip"
        }
      ]
    },
    {
      "title": "Codes, the WPS and welder qualification",
      "blocks": [
        {
          "p": "Pipe work for a client is usually welded \"to the AWS code the Centre uses\" or to another named code. The code sets the rules: how procedures and welders are qualified, how welds are inspected, and what faults are allowed. On the job, you meet the code mainly through three documents."
        },
        {
          "table": {
            "head": [
              "Document",
              "What it is",
              "Who uses it"
            ],
            "rows": [
              [
                "**WPS** (welding procedure specification)",
                "The written recipe for a joint: what to weld, with what, and how.",
                "The welder at the joint; the team leader checking the work."
              ],
              [
                "**PQR** (procedure qualification record)",
                "The record of a test joint welded to prove the WPS works: the real settings used and the test results.",
                "The engineer or inspector who approves the WPS."
              ],
              [
                "**WPQ** (welder performance qualification), often called the welder's test certificate",
                "Proof that a named welder passed a test, and the range of work that test covers.",
                "The team leader giving out work; the client's inspector."
              ]
            ]
          }
        },
        {
          "h": "What a pipe WPS tells you"
        },
        {
          "table": {
            "head": [
              "Item",
              "Example for a carbon steel pipe butt joint"
            ],
            "rows": [
              [
                "Process",
                "MMAW"
              ],
              [
                "Base metal",
                "Low carbon steel pipe, for example ASTM A106 or A53 Grade B, or API 5L Grade B"
              ],
              [
                "Diameter and wall range",
                "For example 60–220 mm outside diameter, 3–12 mm wall"
              ],
              [
                "Joint design",
                "Single-V butt, bevel 37.5° each side (75° included), root face 1–2 mm, root gap 2.5–3.2 mm, open root, no backing"
              ],
              [
                "Positions and direction",
                "All positions; 5G and 6G welded uphill"
              ],
              [
                "Electrodes",
                "Root: E6010, 3.2 mm. Hot pass: E6010 or E7018. Fill and cap: E7018, 2.5 or 3.2 mm"
              ],
              [
                "Current and polarity",
                "DC electrode positive (DCEP); an amp range for each electrode and pass"
              ],
              [
                "Preheat and interpass",
                "For example a minimum of 10 °C and dry metal; more for thick walls"
              ],
              [
                "Technique",
                "Stringer or weave, maximum weave width, cleaning between passes"
              ],
              [
                "Inspection",
                "Visual on every weld; radiography of a stated percentage of joints"
              ]
            ]
          }
        },
        {
          "p": "A WPS covers a **range**: a range of wall thickness, diameter, positions and electrodes. If the job falls outside that range, the WPS does not apply. You do not stretch it; you ask for a WPS that covers the job."
        },
        {
          "note": "Some changes are so important that they need a new procedure test. Changing the electrode group or the base metal group, going outside the thickness range, or adding or removing heat treatment are typical examples. That is why a welder must never change the WPS on his own, even when he is sure his way works.",
          "label": "Remember"
        },
        {
          "h": "What a welder's test covers"
        },
        {
          "p": "A welder qualifies by welding a test coupon to a WPS, watched by an inspector. The coupon is inspected and then bend tested or radiographed. If it passes, the WPQ lists the **positions**, **diameters**, **wall thicknesses** and **electrode groups** the welder may weld. A test does not cover everything: it covers what the code's tables say it covers."
        },
        {
          "table": {
            "head": [
              "Pipe test position",
              "How the pipe is held",
              "Groove positions generally covered"
            ],
            "rows": [
              [
                "1G",
                "Axis horizontal; the pipe is rolled so you weld on top",
                "Flat only"
              ],
              [
                "2G",
                "Axis vertical; the weld runs round horizontally",
                "Flat and horizontal"
              ],
              [
                "5G",
                "Axis horizontal and fixed; you weld up each side",
                "Flat, vertical and overhead"
              ],
              [
                "2G and 5G together",
                "Two coupons",
                "All positions"
              ],
              [
                "6G",
                "Axis fixed at 45°",
                "All positions"
              ],
              [
                "6GR",
                "6G with a restriction ring fitted close to the joint",
                "All positions, and the branch (T, K and Y) connections the code names"
              ]
            ]
          }
        },
        {
          "ul": [
            "**Pipe and plate:** a pipe test generally also covers plate, but a plate test covers pipe only above a large diameter that the code sets. On pipe the position changes all the way round the joint, which a plate test never shows.",
            "**Size limits:** a test on small pipe covers only a band of diameters, and a test wall covers only a band of thicknesses. Read the code's table before you give out joints.",
            "**Continuity:** a qualification lapses if the welder does not use the process for too long, often six months. Keep a continuity log for each welder.",
            "**Traceability:** the assessor marks each test coupon with the welder's number before welding starts, so coupons cannot be swapped and each result is traced to one person."
          ]
        },
        {
          "note": "Before you give a welder a joint, check three things: is there a WPS for this joint, does the welder's WPQ cover its position, diameter and wall, and is the qualification still in date?",
          "label": "Remember"
        }
      ]
    },
    {
      "title": "Pipe, fittings and isometric drawings",
      "blocks": [
        {
          "h": "Pipe sizes"
        },
        {
          "p": "Carbon steel pipe is ordered by **nominal pipe size (NPS)** in inches, or by **DN** (diameter nominal) in metric. The nominal size is a name, not a measurement. For each size the **outside diameter (OD) stays the same** whatever the wall thickness, so all fittings of that size fit the pipe. The wall thickness is set by the **schedule**: the higher the schedule number, the thicker the wall and the smaller the bore."
        },
        {
          "table": {
            "head": [
              "NPS (DN)",
              "Outside diameter",
              "Schedule 40 wall",
              "Schedule 80 wall"
            ],
            "rows": [
              [
                "2 (DN 50)",
                "60.3 mm",
                "3.91 mm",
                "5.54 mm"
              ],
              [
                "3 (DN 80)",
                "88.9 mm",
                "5.49 mm",
                "7.62 mm"
              ],
              [
                "4 (DN 100)",
                "114.3 mm",
                "6.02 mm",
                "8.56 mm"
              ],
              [
                "6 (DN 150)",
                "168.3 mm",
                "7.11 mm",
                "10.97 mm"
              ],
              [
                "8 (DN 200)",
                "219.1 mm",
                "8.18 mm",
                "12.70 mm"
              ]
            ]
          }
        },
        {
          "p": "Up to NPS 12 the outside diameter is larger than the nominal size; from NPS 14 up, the OD in inches equals the NPS. \"Standard\" (STD) and \"extra strong\" (XS) are older names that match schedule 40 and 80 in the common small sizes."
        },
        {
          "note": "**Bore (inside diameter) = OD − 2 × wall.** For NPS 6 schedule 80: 168.3 − (2 × 10.97) = 168.3 − 21.94 = **146.36 mm**. Always take the OD and wall from the pipe table or the pipe markings, not from the nominal size.",
          "label": "Remember"
        },
        {
          "p": "Pipe is marked along its length with the standard and grade (for example A106 B), the size and schedule, and a **heat number** that links it to the steel maker's **mill certificate**. Check the markings against the drawing and the WPS before you cut."
        },
        {
          "h": "Butt-weld fittings"
        },
        {
          "table": {
            "head": [
              "Fitting",
              "What it does",
              "Points to know"
            ],
            "rows": [
              [
                "90° long-radius (LR) elbow",
                "Turns the run through 90°",
                "Centre-line radius = 1.5 × the NPS in inches; for NPS 4 that is 6 in, about 152 mm. Smoother flow, so it is the usual choice."
              ],
              [
                "90° short-radius (SR) elbow",
                "Turns the run through 90° in less space",
                "Radius = 1 × NPS (about 102 mm for NPS 4). Used only where space is tight."
              ],
              [
                "45° elbow",
                "Turns the run through 45°",
                "For NPS 4 LR, centre-to-end about 64 mm"
              ],
              [
                "Equal or reducing tee",
                "Makes a branch",
                "Centre-to-end from the fitting table (about 105 mm for NPS 4)"
              ],
              [
                "Concentric and eccentric reducers",
                "Change the pipe size",
                "An eccentric reducer keeps one side flat (for example the top of a pump suction)"
              ],
              [
                "Cap",
                "Closes the end of a run",
                "Butt welded like the pipe"
              ]
            ]
          }
        },
        {
          "h": "Flanges"
        },
        {
          "table": {
            "head": [
              "Flange",
              "How it is welded",
              "Typical use"
            ],
            "rows": [
              [
                "**Weld neck (WN)**",
                "**Butt welded** to the pipe through its long tapered hub; the joint can be radiographed",
                "Pressure, heat and heavy duty lines"
              ],
              [
                "**Slip-on (SO)**",
                "The pipe slides inside; **fillet welded** inside and outside",
                "Lower pressure water and air lines; easier to fit"
              ],
              [
                "Socket weld",
                "The pipe sits in a socket; one outside fillet",
                "Small-bore lines"
              ],
              [
                "Blind",
                "No hole; bolted to close a line",
                "Ends of lines and test points"
              ]
            ]
          }
        },
        {
          "p": "Flanges are made in **pressure classes** (for example 150, 300, 600). Check the class, the size and the face type (often raised face) against the drawing. Protect the machined face from spatter and arc strikes: a damaged face will leak."
        },
        {
          "note": "Unless the drawing says otherwise, flange bolt holes are set to **straddle** the vertical and horizontal centre lines (\"two-holed\"), so that a flange at the other end of the line will match. Check it with a level across two holes before tacking.",
          "label": "Tip"
        },
        {
          "h": "Socket weld joints on small bore"
        },
        {
          "p": "On a socket weld, push the pipe into the socket until it touches the bottom, then **pull it back about 1.5 mm** before tacking. The gap lets the pipe expand as the fillet is welded and stops the weld shrinkage cracking the root of the fillet."
        },
        {
          "h": "Isometric drawings"
        },
        {
          "p": "Pipe runs are drawn as **isometrics**: a single-line 3-D view with the three directions drawn at set angles. An isometric shows the route, the dimensions (usually centre to centre or face to centre, in millimetres), every fitting and flange, the flow direction, a north arrow, the **weld numbers**, where the run is split into **spools** (pieces made in the shop) and which welds are **field welds** made on site. The title block gives the line number, size, material, schedule and drawing revision."
        },
        {
          "h": "Working out a cut length"
        },
        {
          "p": "The drawing gives centre-to-centre or face-to-centre dimensions. The pipe is shorter, because the fittings take up part of that length and each joint has a root gap."
        },
        {
          "note": "**Cut length = dimension on the drawing − the length each fitting takes − the root gaps.** Example: two NPS 4 LR elbows, 1 200 mm centre to centre, root gap 3 mm. Each elbow takes 152 mm, and there are two gaps. Cut length = 1 200 − 152 − 152 − 3 − 3 = **890 mm**. For a weld neck flange, take off its length through the hub from the flange table (about 76 mm for an NPS 4 class 150 flange).",
          "label": "Remember"
        },
        {
          "p": "Write every cut length on a **cut list**, with the line and spool number, the pipe size and schedule and the heat number. Mark each piece with paint marker as it is cut. Check the sum against the drawing before you cut the next piece."
        }
      ]
    },
    {
      "title": "Safety on pipe work",
      "blocks": [
        {
          "p": "Pipe work adds its own hazards to those of arc welding: heavy round pieces that roll, work in trenches and on sites, lines that held fuel, long hours in hot weather and, on some jobs, radiography. As team leader you must spot these hazards before work starts and put the controls in place."
        },
        {
          "table": {
            "head": [
              "Hazard",
              "What can happen",
              "Controls"
            ],
            "rows": [
              [
                "Rolling and falling pipe",
                "Pipe rolls off racks, trestles or trucks and crushes feet, legs or hands",
                [
                  "Chock or wedge pipe on racks and stands",
                  "Never stand on stacked pipe",
                  "Keep hands out of pinch points when pipe is rolled or lowered",
                  "Use slings and lifting gear rated for the load; team lifts for heavy pieces"
                ]
              ],
              [
                "Trenches",
                "The sides collapse and bury the welder; people or spoil fall in; fumes and gas collect in the bottom",
                [
                  "Trench shored, sloped or boxed as a competent person decides",
                  "Spoil and machines kept back from the edge",
                  "A ladder or ramp to get in and out",
                  "Fumes extracted or blown clear; someone watching from the top"
                ]
              ],
              [
                "Lines that held fuel, oil or gas",
                "Vapour left inside explodes when heated",
                [
                  "Never cut or weld until a competent person has cleaned, gas-freed and tested the line",
                  "Hot-work permit where the site uses one"
                ]
              ],
              [
                "Electric shock",
                "Rain, sweat, wet ground and kneeling on pipe put you in the circuit",
                [
                  "Dry gloves and clothing; dry mat or board",
                  "Cables and holder checked",
                  "Machine out of the rain; stop work in rain"
                ]
              ],
              [
                "Arc radiation",
                "Arc eye and skin burns to the welder and to people passing on site",
                [
                  "Helmet with the right shade, all skin covered",
                  "Screens round the joint on site"
                ]
              ],
              [
                "Fume",
                "Fume collects in trenches, pits and inside large pipes",
                [
                  "Local extraction or forced ventilation",
                  "Head out of the plume",
                  "Coatings removed from the weld area"
                ]
              ],
              [
                "Fire",
                "Sparks land in dry grass, rubbish, cardboard or inside buildings",
                [
                  "Clear or cover anything that burns",
                  "Extinguisher at hand",
                  "Fire watch during and after the work"
                ]
              ],
              [
                "Grinding",
                "Thin cut-off discs shatter; sparks and chips hit eyes and face",
                [
                  "Disc rated for the grinder's speed, not cracked, guard on",
                  "Face shield over safety glasses",
                  "Two hands on the grinder"
                ]
              ],
              [
                "Heat stress",
                "Dizziness, cramps, confusion and collapse when working long hours in the sun or inside hot pipe",
                [
                  "Water at hand, shade and rest breaks",
                  "Watch each other for signs"
                ]
              ]
            ]
          }
        },
        {
          "note": "Site pipe work in Jamaica is often done near the sea, in the rainy seasons (roughly May to June and September to November) or in full sun. Plan screens against wind and rain, shade for the crew, dry boards to stand on, and time to stop when the weather turns. Keep the welding machine (often an engine-driven welder on site) out of puddles and away from the trench edge.",
          "label": "Jamaica"
        },
        {
          "h": "Radiography on site"
        },
        {
          "p": "Pipe welds are often checked by **radiography (RT)** with X-rays or a gamma-ray source. The rays cannot be seen or felt, and they harm the body. Only **licensed, trained radiographers** may do it, under Jamaica's radiation safety law. When they work, they set up a barrier and warning signs round a controlled area."
        },
        {
          "ul": [
            "Stop work and move out of the controlled area when the radiographer says, and stay out until they say it is clear.",
            "Never cross a radiography barrier or move its signs, even \"just for a minute\".",
            "Plan radiography for times when few people are about, such as the end of the shift."
          ]
        }
      ]
    },
    {
      "title": "Electrodes and machine set-up",
      "blocks": [
        {
          "p": "Most carbon steel pipe welded with MMAW uses two kinds of electrode: a **cellulosic** electrode (E6010) for the open root and often the hot pass, and a **low-hydrogen** electrode (E7018) for the fill and cap. The WPS names the electrodes; you must know why they were chosen."
        },
        {
          "table": {
            "head": [
              "Electrode",
              "Coating and current",
              "Why it is used on pipe",
              "Storage"
            ],
            "rows": [
              [
                "**E6010**",
                "Cellulosic (high in cellulose); DC electrode positive only",
                [
                  "Forceful, deep-digging arc that melts through the root faces",
                  "Thin, fast-freezing slag, so it works in every position",
                  "Good for open roots and hot passes"
                ],
                [
                  "Sealed tin at normal room temperature, kept dry",
                  "**Never bake it**: the coating needs a little moisture to work, and baking ruins it"
                ]
              ],
              [
                "E6011",
                "Cellulosic; AC or DC electrode positive",
                "Like E6010 but runs on AC; used where only an AC machine is available and the WPS allows it",
                "As E6010"
              ],
              [
                "**E7018**",
                "Low hydrogen with iron powder; AC or DC electrode positive",
                [
                  "Tough, crack-resistant weld metal with very little hydrogen",
                  "Higher strength (70 000 psi minimum)",
                  "Smooth fill and cap"
                ],
                [
                  "Sealed packet, then a **holding oven** (often about 120–150 °C) once opened",
                  "On the job, a few at a time in a **heated quiver**",
                  "Re-dry as the maker says if exposed too long"
                ]
              ]
            ]
          }
        },
        {
          "p": "Why change electrodes after the root? The E6010 root is quick and reliable, but its gas shield is rich in hydrogen. The fill and cap make up most of the joint, so they are laid with E7018, whose weld metal is tough and low in hydrogen and less likely to crack. That is why a WPS with an E6010 root still calls for E7018 everywhere else."
        },
        {
          "note": "Codes limit how long low-hydrogen electrodes may be out of the oven or quiver, often about 4 hours for E7018. Electrodes past the limit go back for re-drying exactly as the maker says, or are scrapped. Never mix E6010 and E7018 in one quiver or oven: they need opposite care.",
          "label": "Remember"
        },
        {
          "h": "Typical currents"
        },
        {
          "table": {
            "head": [
              "Electrode",
              "2.5 mm",
              "3.2 mm",
              "4.0 mm"
            ],
            "rows": [
              [
                "E6010 (DCEP)",
                "About 40–80 A",
                "About 75–125 A (roots often about 75–100 A)",
                "About 110–170 A"
              ],
              [
                "E7018 (DCEP)",
                "About 70–100 A",
                "About 90–140 A",
                "About 130–190 A"
              ]
            ]
          }
        },
        {
          "note": "These are typical figures only. The WPS gives the range for each pass, and the electrode maker gives a range on the packet. Set within both, test on scrap pipe, and follow your instructor.",
          "label": "Remember"
        },
        {
          "h": "The machine"
        },
        {
          "ul": [
            "Pipe is welded on a **DC** machine (rectifier, inverter or engine-driven welder) with the electrode lead on **positive** (DCEP) for E6010 and E7018.",
            "A cellulosic root needs a machine with enough open-circuit voltage and arc force; many inverters have a cellulosic or pipe setting.",
            "A **remote current control** at the joint lets the welder lower the current as the pipe heats up, without walking back to the machine.",
            "Fix the work clamp to clean metal on the pipe close to the joint. On long or magnetised pipe, where you place the clamp affects arc blow."
          ]
        },
        {
          "h": "Arc blow on pipe"
        },
        {
          "p": "Pipe that has been lifted with magnets, or long welded lines, can be magnetised, especially near open ends. On DC the magnetism pushes the arc to one side, so the root will not fuse evenly. To control it: move the work clamp, or wrap the work lead a few turns round the pipe near the joint; weld towards a heavy tack; hold a shorter arc and angle the electrode against the blow; lower the current a little. Changing to AC needs an AC electrode (such as E6011) and a WPS that allows it."
        }
      ]
    },
    {
      "title": "Preparing, fitting up and tacking",
      "blocks": [
        {
          "p": "Most root faults start at fit-up. A good welder cannot make a sound root on a bad bevel, a wrong gap or ends that do not line up, so the WPS sets the preparation exactly."
        },
        {
          "table": {
            "head": [
              "Feature",
              "Typical figure (follow the WPS)",
              "What it controls"
            ],
            "rows": [
              [
                "Bevel angle",
                "37.5° on each pipe end (75° included); some WPS use 30° (60° included)",
                "Room for the electrode to reach the root and fuse the side walls"
              ],
              [
                "Root face (land)",
                "About 1–2 mm (often 1.6 mm)",
                "Too thick: lack of penetration. Too thin or none: burn-through and icicles"
              ],
              [
                "Root gap (root opening)",
                "About 2.5–3.2 mm",
                "Too small: lack of penetration. Too wide: burn-through, icicles and a slow, hot root"
              ],
              [
                "Alignment (hi-lo)",
                "Often 1.6 mm or less",
                "A step inside the bore leaves one root face unfused and raises stress"
              ]
            ]
          }
        },
        {
          "note": "The **root face and the root gap work together**. A thick root face needs a wider gap or more current to fuse through; a thin root face with a wide gap falls through. That is why the WPS sets both, and why you check both all round the joint.",
          "label": "Remember"
        },
        {
          "h": "Cutting and bevelling"
        },
        {
          "ul": [
            "Cut pipe square with a pipe saw, band saw, abrasive cut-off saw or a wheel pipe cutter. Check the end is square with a wrap-round (a strip of card or thin sheet wrapped round the pipe as a guide).",
            "Bevel by machine (a pipe bevelling machine or end-prep tool), or with an oxy-fuel torch on a band or track, then **grind** the bevel to bright metal. Torch-cut bevels carry oxide and slag that cause porosity and lack of fusion.",
            "Grind the root face flat and even with a file or grinder.",
            "Clean the bevel and about **25 mm inside and outside** to bright metal: no rust, mill scale, paint, oil or coating.",
            "Check the bevel angle with a **bevel protractor or pipe bevel gauge**, and the root face with a rule or gauge."
          ]
        },
        {
          "h": "Fitting up"
        },
        {
          "flow": [
            "Check the WPS, and the pipe size, schedule and heat number",
            "Set both pipes on stands or rollers, at a working height, in line",
            "Bring the ends together in a line-up clamp (or with a straight edge laid across at four points round the pipe)",
            "Set the root gap with a spacer of the right size, such as the bare end of an electrode, or a gap gauge",
            "Check the inside alignment all round with a hi-lo gauge; turn one pipe to find the best match if the ends are slightly out of round",
            "Tack, then re-check the gap and alignment before welding"
          ]
        },
        {
          "h": "Tacking"
        },
        {
          "ul": [
            "Tack in the root with the root electrode (E6010), with the same care as the root itself: each tack fully penetrated and fused.",
            "On small pipe, put three or four tacks evenly round the joint. On a 5G joint welded uphill, keep tacks away from **6 o'clock**, where the root starts, and often from 12 o'clock, where it finishes.",
            "Grind each end of every tack to a **feather edge** (a thin taper) so the root runs smoothly into and out of it.",
            "Some jobs use **bridge tacks**: small bars or pieces welded across the outside of the joint, so the root runs clear of tacks. They are ground off as the root reaches them, and the spots checked.",
            "A tack that cracks when the clamp is removed, or as the joint cools, is **ground out completely** and re-made. Never weld over a cracked tack: the crack stays in the root."
          ]
        },
        {
          "note": "When a tight gap must be opened slightly, a **thin cut-off disc** run carefully through the root opens it evenly. Do not hammer a joint open after tacking: the tacks crack.",
          "label": "Tip"
        },
        {
          "h": "Clock positions"
        },
        {
          "p": "Positions round a pipe are named like a clock seen from one end: **12 o'clock** is the top, **6 o'clock** the bottom, 3 and 9 o'clock the sides. Use clock positions on fit-up records, inspection reports and when you tell a welder where a fault is."
        }
      ]
    },
    {
      "title": "Welding the joint: root, hot pass, fill and cap",
      "blocks": [
        {
          "h": "The passes"
        },
        {
          "table": {
            "head": [
              "Pass",
              "Its job",
              "Usual electrode"
            ],
            "rows": [
              [
                "Root",
                "Fuses both root faces and forms an even bead inside the bore",
                "E6010, 2.5 or 3.2 mm"
              ],
              [
                "Hot pass",
                "Laid soon after the root at a higher current; melts out slag trapped along the root's edges and thickens the root so later passes do not burn through it",
                "E6010, or E7018 after the root has been ground (as the WPS says)"
              ],
              [
                "Fill passes",
                "Build up the groove with sound, low-hydrogen metal fused into both side walls",
                "E7018"
              ],
              [
                "Cap",
                "Finishes the joint just above the pipe surface, lapping a little over each bevel edge, with no undercut",
                "E7018"
              ]
            ]
          }
        },
        {
          "h": "The E6010 open root, 5G uphill"
        },
        {
          "flow": [
            "Strike on the bevel or on a feathered tack just past 6 o'clock, and move into the gap",
            "Push the arc into the gap until a small **keyhole** opens at the front of the pool: both root faces are melting through",
            "Use a **whip and pause**: flick the arc a few millimetres forward and up to let the pool freeze, then bring it back and hold it briefly to fill the keyhole",
            "Keep a short, tight arc, with the electrode nearly square to the pipe; change your wrist and body as you climb so that angle stays the same",
            "Watch the keyhole: keep it the same size all the way up",
            "Stop at a tack or just past 12 o'clock; grind the start and the stop to a taper",
            "Weld the second half from the bottom, tying into the tapered start, and finish over the top"
          ]
        },
        {
          "table": {
            "head": [
              "What you see",
              "What it means",
              "What to do"
            ],
            "rows": [
              [
                "The keyhole is growing; drops sag inside",
                "Too much heat at that point",
                "Shorten the pause, travel a little faster, lower the current a little"
              ],
              [
                "The keyhole closes up",
                "Too little heat; the root faces are not melting through",
                "Lengthen the pause, push the electrode further into the gap, check the gap ahead"
              ],
              [
                "Hollow root inside at 5–7 o'clock (concavity or suck-back)",
                "Gravity pulls the overhead pool back from the inside",
                "Push the electrode well into the gap, keep a very tight arc and a small keyhole"
              ],
              [
                "Excess penetration or icicles near 11–1 o'clock",
                "The pipe has heated up and the pool sags into the bore",
                "Lower the current (a remote control helps), shorten the pause, keep the keyhole small"
              ]
            ]
          }
        },
        {
          "note": "Uphill (vertical-up) welding is used on most plant, building and water pipe and on most tests. Cross-country pipelines are often welded **downhill** with cellulosic electrodes, using a different joint design and technique. Weld only in the direction the WPS gives.",
          "label": "Remember"
        },
        {
          "h": "Cleaning the root and the hot pass"
        },
        {
          "p": "An E6010 root usually has a convex bead in the middle and small grooves of slag along both edges, called **wagon tracks**. Clean the root with a power wire brush. If the WPS allows, grind it lightly with a thin disc to flatten a hump and open the tracks. Then run the **hot pass** at a higher current, soon after the root, so its heat melts out any slag left in the tracks and fuses the edges. A root with a high hump and deep tracks that is not ground will trap slag under the hot pass."
        },
        {
          "h": "Fill and cap with E7018"
        },
        {
          "ul": [
            "Keep a **short arc** (about the core wire diameter or less). A long arc lets air in and causes porosity.",
            "Strike just ahead of where the pass will start, in the groove, then move back to the start: this melts out the porosity that low-hydrogen electrodes can leave at a cold start.",
            "Weave only as wide as the WPS allows (often no wider than about 2½–3 times the core wire diameter); pause at each side wall so it fuses, and cross the middle a little faster.",
            "**Stagger** the starts and stops of each pass, at least about 25 mm apart, so they do not stack up in one place.",
            "Clean every pass with a chipping hammer and a power wire brush; grind any high spot or bad stop before the next pass.",
            "Fill until the groove is about 1–1.5 mm below the pipe surface, with the bevel edges still showing, ready for the cap.",
            "Lay the cap just past each bevel edge (about 1.5 mm), even in width and height, with the height inside the limit the code gives (often no more than about 3 mm)."
          ]
        },
        {
          "h": "Technique in each position"
        },
        {
          "table": {
            "head": [
              "Position",
              "How you weld it",
              "Faults to watch"
            ],
            "rows": [
              [
                "**1G** (rolled)",
