Repository: CESTIS-Technical-Services-Limited/C.E.S.T.I.S-Train

# CESTIS Training LMS + MegaData

> **Running the Centre day to day — backups, the weekly health check, the monthly USB copy, the
> yearly chores, and what to do when something goes wrong:**
> [`docs/RUNNING-THE-CENTRE.md`](docs/RUNNING-THE-CENTRE.md). Start there.

The Centre's static-page LMS (GitHub Pages, consumer-Gmail Drive — decision D1: strictly
zero-cost infrastructure) plus **MegaData**, a canonical append-only data layer designed to
replace per-page storage silos. **MegaData is built but not in use:** no broker is deployed, so
every page runs in its *legacy* mode, where records are kept on each device and synced to the

File: Offline System/study-kits/welding-fabrication-level-3/memfab0113b.json (part 1 of 2)
{
  "format": "cestis-study-kit",
  "version": 1,
  "status": "to-check",
  "written": "2026-11-07",
  "programme": "Welding & Fabrication",
  "qualification": {
    "id": "QUAL-WEL-L3",
    "title": "WELDING LEVEL 3",
    "code": "MEM30215"
  },
  "level": 3,
  "unit": {
    "code": "MEMFAB0113B",
    "title": "Perform manual metal arc welding process to AWS specification (Alloy steel pipe)"
  },
  "summary": "This unit is about welding low-alloy chromium-molybdenum (Cr-Mo) steel pipe with manual metal arc welding (MMAW) to an AWS specification and a welding procedure specification (WPS). You will learn why alloy pipe cracks more easily than carbon steel, and how matching low-hydrogen electrodes, preheat, interpass control and heat treatment after welding prevent it. You will also learn to identify the material, fit up and weld the joint in fixed positions, inspect and test it, repair it to procedure and keep the records a client expects.",
  "sections": [
    {
      "title": "Unit overview",
      "blocks": [
        {
          "p": "This unit is part of the Welding Level 3 qualification (MEM30215). It covers MMAW of **alloy steel pipe**, mainly the low-alloy **chromium-molybdenum (Cr-Mo)** steels used for steam and hot lines in boilers, power stations, sugar factories, food plants and refineries. The work is done **to AWS specification**: to the AWS code the Centre uses, through a WPS and the records that prove the weld was made as the WPS says."
        },
        {
          "p": "Alloy pipe is welded with the same basic skills as carbon steel pipe, but with much tighter control. A Cr-Mo weld that is made with damp electrodes, without preheat, or cooled too fast can look perfect and then crack hours later. Most of this unit is about the controls that stop that happening, and about showing on paper that they were applied."
        },
        {
          "p": "**Who it is for:** Level 3 trainees who can already weld carbon steel pipe with MMAW, and who will now plan, weld, check and record alloy pipe work, often as the leader of a small team."
        },
        {
          "table": {
            "head": [
              "What you must be able to do",
              "What this means on the job"
            ],
            "rows": [
              [
                "Work to the specification and the WPS",
                "Read the WPS, the weld map and the inspection plan; follow every variable and hold point; never change a variable without approval."
              ],
              [
                "Identify the material",
                "Check pipe and electrodes against the drawing, mill certificates and WPS; keep alloy grades apart and traceable."
              ],
              [
                "Store and use low-hydrogen electrodes",
                "Keep matching alloy electrodes in ovens and quivers, re-dry or scrap them as the maker says, and record batches."
              ],
              [
                "Preheat and control interpass temperature",
                "Heat the joint evenly, measure the temperature correctly and keep it within the WPS range from tacking to the last pass."
              ],
              [
                "Prepare and fit up the joint",
                "Cut, bevel, clean and line up the pipe; set the root face, gap and alignment; tack with preheat."
              ],
              [
                "Weld in fixed positions",
                "Weld 5G and 6G joints uphill with low-hydrogen electrodes, from the root to the cap."
              ],
              [
                "Heat treat, inspect and test",
                "Understand heat treatment after welding, visual inspection, NDT, hardness and bend tests, and repair a rejected weld to procedure."
              ],
              [
                "Work safely and lead the team",
                "Control burns, fume, gas, electrical and heat-stress hazards; plan the work; keep the weld, heat and inspection records."
              ]
            ]
          }
        },
        {
          "h": "How you will be assessed"
        },
        {
          "ul": [
            "A **multiple-choice theory paper** on specifications, electrodes, alloy steel, preheat and interpass, heat treatment, preparation, technique, defects, inspection and testing, qualification, safety, records and calculations.",
            "A **written paper** with short answers and longer answers in full sentences.",
            "**Group practicals**: planning, preheating and welding a low-alloy pipe butt joint in the 5G or 6G position with a heat log; and inspecting and testing pipe coupons with an inspection report."
          ]
        },
        {
          "note": "Many questions ask what you would do as team leader when something goes wrong: a skipped preheat, damp electrodes, an interrupted heat treatment, a failed test. The answer is almost always: stop, follow the WPS or the approved procedure, record it and report it.",
          "label": "Tip"
        }
      ]
    },
    {
      "title": "Alloy steel pipe and why it is harder to weld",
      "blocks": [
        {
          "h": "Cr-Mo pipe grades"
        },
        {
          "p": "Chromium and molybdenum make steel keep its strength at high temperature and resist creep (slow stretching under load) and scaling. That is why these steels carry steam and hot oil. Pipe grades are named in the American standard for alloy pipe by a **P number** after the grade, such as P11 or P22."
        },
        {
          "table": {
            "head": [
              "Pipe grade (typical)",
              "Main alloy",
              "Typical use",
              "Usual matching MMAW electrode"
            ],
            "rows": [
              [
                "P1",
                "Carbon-½ molybdenum",
                "Older steam and process lines",
                "E7018-A1"
              ],
              [
                "**P11**",
                "1¼ chromium-½ molybdenum",
                "Steam lines and headers, boiler pipework",
                "**E8018-B2**"
              ],
              [
                "**P22**",
                "2¼ chromium-1 molybdenum",
                "Higher-temperature steam and refinery lines",
                "**E9018-B3**"
              ],
              [
                "P5, P9",
                "5 or 9 chromium with molybdenum",
                "Hot refinery lines",
                "Higher-alloy electrodes, as the WPS names"
              ],
              [
                "P91",
                "9 chromium-1 molybdenum with vanadium",
                "Modern high-temperature steam lines",
                "Special electrodes and very strict control; beyond this unit"
              ]
            ]
          }
        },
        {
          "note": "The filler must **match** the pipe's alloy, so the weld has the same strength and heat resistance as the pipe. An E8018-B2 weld on P22, or a carbon steel E7018 weld on P11, can fail in service even if it passes every test on the day.",
          "label": "Remember"
        },
        {
          "h": "Why Cr-Mo cracks more easily"
        },
        {
          "p": "Chromium and molybdenum make steel **harden easily**. When the weld cools quickly, the parent metal next to it, the **heat-affected zone (HAZ)**, can turn hard and brittle. A hard zone is easily cracked by hydrogen."
        },
        {
          "p": "**Hydrogen cracking** (also called cold cracking or delayed cracking) needs three things at the same time:"
        },
        {
          "ul": [
            "**Hydrogen** in the weld, from moisture in electrode coatings, damp or dirty joints, rust, oil, paint or rain.",
            "A **hard, crack-sensitive structure**, from a hardenable steel cooling fast.",
            "**Stress**, from the weld shrinking against restraint."
          ]
        },
        {
          "p": "The cracks form as the weld cools to near room temperature, often **hours or even a day or two later**, usually in the HAZ under or beside the weld. They are often too fine to see. Remove any one of the three causes and the cracking stops. The WPS attacks all three."
        },
        {
          "table": {
            "head": [
              "Control in the WPS",
              "What it does"
            ],
            "rows": [
              [
                "Low-hydrogen matching electrodes, kept dry",
                "Keeps hydrogen out"
              ],
              [
                "Clean, dry joint",
                "Removes rust, oil, paint and water, which all bring hydrogen"
              ],
              [
                "Minimum **preheat**",
                "Slows cooling, so less hard zone forms, and gives hydrogen time to escape"
              ],
              [
                "Maximum **interpass** temperature",
                "Stops the joint overheating, which would spoil the weld's toughness and strength"
              ],
              [
                "Slow cooling, or post-heat, after welding",
                "Lets more hydrogen escape before the joint gets cold"
              ],
              [
                "**Heat treatment after welding (PWHT)**",
                "Tempers (softens and toughens) the hard zone and relieves locked-in stress"
              ],
              [
                "A good fit-up and welding sequence",
                "Keeps stress lower"
              ]
            ]
          }
        },
        {
          "h": "Identifying the material"
        },
        {
          "p": "Carbon steel and Cr-Mo pipe look the same. A wrong piece in a hot steam line can fail and kill. So material control is strict:"
        },
        {
          "ul": [
            "Each pipe carries its grade, size, schedule and **heat number**. Check the heat number against the **mill certificate**, which gives its chemical analysis and test results, and against the drawing.",
            "Keep alloy pipe, fittings and electrodes apart from carbon steel and from other grades. Many yards paint a colour band on each grade; follow the yard's colour code.",
            "Before a length is cut, **transfer the heat number and grade** onto every piece that will be cut from it, so each offcut stays traceable.",
            "Material with no markings, or markings that do not match a certificate, is **quarantined**, not used. It may be identified by **positive material identification (PMI)**: a hand-held analyser that reads the alloy content.",
            "Record the heat numbers on the weld map or weld log, so every piece in the line can be traced."
          ]
        }
      ]
    },
    {
      "title": "Specifications, procedures, records and leading the team",
      "blocks": [
        {
          "p": "\"To AWS specification\" means the work must meet the rules of the AWS code or standard the client names, through procedures and welders qualified to it. It does not mean American pipe or American-trained welders; it means following the rules and being able to prove it."
        },
        {
          "table": {
            "head": [
              "Document",
              "What it is for"
            ],
            "rows": [
              [
                "Drawings and **weld map**",
                "Show the line and give every weld its own number"
              ],
              [
                "**WPS**",
                "The method for each joint: pipe grade and thickness range, joint design, electrodes, current, positions, preheat, interpass, post-heat and PWHT"
              ],
              [
                "**PQR**",
                "The record that the WPS was tested and passed: the real values used and the test results"
              ],
              [
                "**WPQ**",
                "Each welder's test record: the process, positions, sizes and electrode groups the welder may weld"
              ],
              [
                "Inspection and test plan (ITP)",
                "The checks at each stage, with **hold points** where work stops until the inspector has seen it"
              ],
              [
                "Mill and electrode certificates",
                "Prove the pipe grade and the electrode batch"
              ],
              [
                "Weld log and **heat log**",
                "Record, for each weld: welder, electrode batch, preheat and interpass readings, times"
              ],
              [
                "PWHT chart",
                "The recorder's chart of temperature against time for each heat treatment"
              ],
              [
                "NDT, hardness and inspection reports",
                "The results of every test, with the weld number"
              ]
            ]
          }
        },
        {
          "p": "Every weld can then be traced: who welded it, with which electrode batch, at what temperatures, how it was heat treated and how it was tested. If a weld fails in service, the records show what went wrong."
        },
        {
          "note": "Records must be true. Writing a preheat that was not reached, or signing a chart that was not checked, is falsifying a record. It can put lives at risk, and it ends careers.",
          "label": "Remember"
        },
        {
          "h": "Leading an alloy pipe team"
        },
        {
          "flow": [
            "Read the drawings, specification, WPS and ITP; list the joints on the weld map",
            "Check each welder's WPQ against the positions, sizes and processes, and give out joints to suit",
            "Check pipe, fittings and electrodes against certificates and the WPS; check ovens, quivers, heating equipment and welding sets",
            "Plan the order so each joint can be preheated, welded and kept warm without long breaks, and book the heat treatment",
            "Brief the team at a toolbox talk: the WPS, hold points, burns, fume, heat stress and hot work",
            "During the work: check fit-ups, preheat and interpass readings, electrode handling and each root before the next pass",
            "Stop the work and report anything outside the WPS; never cover it up",
            "Complete and check the records, then report to your supervisor"
          ]
        },
        {
          "h": "Time and quantity sums"
        },
        {
          "table": {
            "head": [
              "Sum",
              "Example"
            ],
            "rows": [
              [
                "Time for a joint",
                "6 passes × (10 min arc + 6 min cleaning and checks) = 96 min = **1 h 36 min**, plus preheat time"
              ],
              [
                "Weld length",
                "One pass round NPS 6 pipe: π × 168.3 = **529 mm**; 8 joints × 529 mm ≈ **4.2 m** per pass"
              ],
              [
                "Electrodes from deposited metal",
                "If about 60% of the electrode mass ends up in the weld, 0.9 kg of weld needs 0.9 ÷ 0.6 = **1.5 kg** of electrodes"
              ],
              [
                "Heated band",
                "100 mm each side of the joint = **200 mm** wide, plus the weld"
              ]
            ]
          }
        },
        {
          "note": "If someone in the team skips a preheat \"because Jamaica is hot\", stop the work. Air at 33 °C is far below a preheat of 150 °C. Preheat the joint to the WPS, find out what was welded without it, report it, and let the engineer decide whether those welds must be cut out or tested.",
          "label": "Jamaica"
        }
      ]
    },
    {
      "title": "Safety and health on alloy pipe work",
      "blocks": [
        {
          "p": "Alloy pipe work adds long periods of hot metal, gas heating torches, electric heating equipment and insulation to the usual arc welding hazards."
        },
        {
          "table": {
            "head": [
              "Hazard",
              "Controls"
            ],
            "rows": [
              [
                "Burns from preheated and heat-treated pipe (often 150–300 °C for hours, and far hotter during PWHT)",
                [
                  "Mark the pipe HOT and put up barriers",
                  "Heat-resistant gloves and sleeves",
                  "Never touch pipe or heating pads to test the heat"
                ]
              ],
              [
                "Gas heating torches",
                [
                  "Hoses and fittings checked; flashback arrestors fitted",
                  "Keep the flame moving and away from hoses and anything that burns",
                  "Cylinders upright and secured, away from the heat",
                  "Extinguisher close; fire watch afterwards"
                ]
              ],
              [
                "Electric heating pads and power units",
                [
                  "Set up and run only by a trained, authorised heat-treatment operator",
                  "Cables checked and kept dry; units earthed as the maker says",
                  "Keep out of the heated area"
                ]
              ],
              [
                "Insulation blankets (ceramic or mineral fibre)",
                [
                  "Gloves, long sleeves and a dust mask when handling",
                  "Bag up old blankets; do not shake them out"
                ]
              ],
              [
                "Fume with **chromium and manganese** compounds",
                [
                  "Local extraction close to the arc",
                  "Respirator where extraction is not enough",
                  "Head out of the plume, especially when the hot pipe makes the fume rise fast"
                ]
              ],
              [
                "Arc radiation",
                [
                  "Helmet with the right shade; skin covered",
                  "Screens to protect others"
                ]
              ],
              [
                "Electric shock",
                [
                  "Dry PPE; cables and holder checked",
                  "Stop or shelter the joint in rain"
                ]
              ],
              [
                "Manual handling",
                [
                  "Team lifts or lifting gear for pipe and fittings",
                  "Chock pipe on stands"
                ]
              ],
              [
                "**Heat stress**",
                [
                  "Water, shade and planned rest breaks",
                  "Rotate welders on long preheated joints",
                  "Watch each other for warning signs"
                ]
              ]
            ]
          }
        },
        {
          "note": "Welding a preheated joint in Jamaica's heat, in full leathers, is hard on the body. Know the signs. **Heat exhaustion**: heavy sweating, weakness, headache, nausea; move to shade, cool down and drink. **Heat stroke**: confusion, collapse, hot skin, sweating may stop; this is an emergency: call for help (110 for an ambulance), cool the person with water and moving air, and stay with them.",
          "label": "Jamaica"
        },
        {
          "note": "Never cool a hot Cr-Mo joint with water to make it safe to touch. Fast cooling hardens it and can crack it. Mark it HOT and keep people away.",
          "label": "Safety"
        }
      ]
    },
    {
      "title": "Low-hydrogen alloy electrodes",
      "blocks": [
        {
          "h": "Reading the classification"
        },
        {
          "p": "Low-alloy electrodes are classified like carbon steel electrodes, with a **suffix** that gives the alloy content of the weld metal."
        },
        {
          "table": {
            "head": [
              "Part of E8018-B2",
              "What it tells you"
            ],
            "rows": [
              [
                "E",
                "Electrode for arc welding"
              ],
              [
                "80",
                "Minimum tensile strength of the weld metal: about 80 000 psi (about 550 MPa)"
              ],
              [
                "1",
                "All positions"
              ],
              [
                "8 (with the 1: \"18\")",
                "Low-hydrogen coating with iron powder; AC or DC electrode positive"
              ],
              [
                "B2",
                "Weld metal alloy: chromium-molybdenum (about 1¼% Cr, ½% Mo), matching P11"
              ]
            ]
          }
        },
        {
          "p": "Other suffixes you will meet: **A1** (carbon-molybdenum), **B3** (2¼% Cr-1% Mo, matching P22, usually in E9018-B3), and \"L\" versions (B2L, B3L) with lower carbon, used only where the WPS names them."
        },
        {
          "note": "**Never use cellulosic electrodes (E6010, E6011) on Cr-Mo pipe**, not even for the root. Their coating puts a lot of hydrogen into the weld, the very thing that cracks a hard HAZ.",
          "label": "Remember"
        },
        {
          "h": "Storage and handling"
        },
        {
          "table": {
            "head": [
              "Stage",
              "What to do"
            ],
            "rows": [
              [
                "Unopened",
                "Keep in sealed tins in a dry store, labelled by class"
              ],
              [
                "Opened",
                "Put straight into a **holding oven** at the maker's temperature (often about 120–150 °C). Check the oven is on and at temperature at the start of every shift"
              ],
              [
                "On the job",
                "A few at a time in a **heated quiver**, lid closed, plugged in"
              ],
              [
                "Exposed too long",
                "Codes limit time out of the oven; often about 2 hours for E80XX and about 1 hour for E90XX electrodes. Past the limit: return them for **re-drying** exactly as the maker says (often about 350–400 °C for about an hour), only as many times as the maker allows, or scrap them"
              ],
              [
                "Damaged",
                "Cracked or chipped flux, or wet electrodes: scrap them"
              ],
              [
                "Records",
                "Write the class and **batch number** on the weld log"
              ]
            ]
          }
        },
        {
          "ul": [
            "Keep each alloy grade in its own labelled oven or compartment, and never let an E7018 (carbon steel) or a different alloy get into a Cr-Mo welder's quiver.",
            "If a wrong electrode is found in use, stop the welder, find out which welds may have been made with it, and report it. Those welds may have to be cut out."
          ]
        },
        {
          "h": "Polarity and current"
        },
        {
          "p": "E8018-B2 and E9018-B3 are normally run on **DC electrode positive (DCEP)**. Typical currents:"
        },
        {
          "table": {
            "head": [
              "Size",
              "Typical current (follow the WPS and the packet)"
            ],
            "rows": [
              [
                "2.5 mm",
                "About 65–105 A (roots and small pipe)"
              ],
              [
                "3.2 mm",
                "About 90–140 A"
              ],
              [
                "4.0 mm",
                "About 130–190 A"
              ]
            ]
          }
        },
        {
          "h": "Working out how many electrodes"
        },
        {
          "p": "Only part of an electrode's mass ends up as weld metal: the stub and the coating do not. If about **60%** becomes weld metal, then electrodes needed = weld metal needed ÷ 0.6. For 1.5 kg of weld metal: 1.5 ÷ 0.6 = 2.5 kg of electrodes. Order a little more for scrapped and re-dried electrodes."
        }
      ]
    },
    {
      "title": "Preheat, interpass and heating",
      "blocks": [
        {
          "p": "**Preheat** is heating the parent metal to a set temperature before welding (and before tacking). **Interpass temperature** is the temperature of the joint just before each new pass. The WPS gives a **minimum** preheat and a **maximum** interpass; the joint must stay inside that range from the first tack to the last pass."
        },
        {
          "table": {
            "head": [
              "Grade",
              "Typical minimum preheat",
              "Typical maximum interpass"
            ],
            "rows": [
              [
                "P11 (1¼Cr-½Mo)",
                "About 150 °C",
                "Often about 300–315 °C"
              ],
              [
                "P22 (2¼Cr-1Mo)",
                "About 175–200 °C",
                "Often about 300–315 °C"
              ]
            ]
          }
        },
        {
          "note": "These are typical figures only. The WPS figures are the ones that count, and they depend on the grade, the wall thickness and the code.",
          "label": "Remember"
        },
        {
          "h": "Why a maximum?"
        },
        {
          "p": "Too much heat, built up by welding pass after pass without waiting, makes the weld and HAZ coarse-grained, lowers the toughness and strength, and can change the heat treatment result. If the joint is above the maximum, **wait** for it to cool in still air. Never cool it with water, a wet rag or compressed air."
        },
        {
          "h": "Heating methods"
        },
        {
          "table": {
            "head": [
              "Method",
              "Points to know"
            ],
            "rows": [
              [
                "Gas heating torch (propane or other fuel gas)",
                "Simple and portable. Keep the flame moving round the whole band; never hold it on one spot. Hard to keep even on thick pipe"
              ],
              [
                "Electric resistance heating pads",
                "Even, controlled heat with thermocouples and a control unit; can also hold preheat for hours and do PWHT. Run by a trained operator"
              ],
              [
                "Induction heating",
                "A coil round the pipe heats it quickly and evenly; also run by trained operators"
              ]
            ]
          }
        },
        {
          "p": "Heat a **band** all round the joint, as wide as the WPS says (for example 100 mm each side), so the whole thickness is at temperature, not just the surface."
        },
        {
          "h": "Measuring the temperature"
        },
        {
          "table": {
            "head": [
              "Tool",
              "How it works",
              "Watch out"
            ],
            "rows": [
              [
                "Temperature-indicating crayon",
                "Melts when the metal is at or above its rated temperature; stays a dry, chalky mark below it",
                "Mark on the parent metal, not in the groove. Use two: one at the minimum preheat (must melt) and one at the maximum interpass (must not melt)"
              ],
              [
                "Contact thermometer",
                "A probe pressed on the metal gives a reading",
                "Must be calibrated; hold it until the reading settles"
              ],
              [
                "Infrared (IR) thermometer",
                "Reads heat radiated from the surface",
                "Must be calibrated and set for the surface; **bright, shiny metal reads low**, so it is unreliable on freshly ground bevels"
              ]
            ]
          }
        },
        {
          "ul": [
            "Measure on the **parent metal at the distance from the joint that the WPS gives**, and on several points round the pipe.",
            "With a torch, take the flame away and wait a short time for the heat to even out through the wall before measuring, or measure on the side away from the flame. A surface reading straight after the flame reads too high.",
            "Check the interpass temperature **before every pass**: above the minimum and below the maximum.",
            "Record each reading on the **heat log**: date, time, weld number, where measured, method, reading and your name."
          ]
        },
        {
          "h": "Converting °F and °C"
        },
        {
          "p": "WPSs and charts from American clients often use °F. **°F = °C × 9 ÷ 5 + 32**, and **°C = (°F − 32) × 5 ÷ 9**. Examples: 175 °C = 175 × 9 ÷ 5 + 32 = **347 °F**; 1 300 °F = (1 300 − 32) × 5 ÷ 9 = 1 268 × 5 ÷ 9 = **704 °C**."
        },
        {
          "h": "After welding"
        },
        {
          "p": "If heat treatment cannot follow straight away, the WPS will say what to do. Common instructions: keep the joint at preheat until PWHT; or raise it to a higher **post-heat** temperature for a set time to drive hydrogen out; or wrap it in dry insulation so it cools **slowly**. Never leave a Cr-Mo joint to cool fast in a breeze or rain."
        },
        {
          "note": "Rain on a hot joint cools it fast and brings hydrogen. Stop welding in rain, or shelter the joint completely and keep it dry and at temperature. Do not \"weld faster before the rain gets in\".",
          "label": "Safety"
        }
      ]
    },
    {
      "title": "Preparing and fitting up alloy pipe",
      "blocks": [
        {
          "flow": [
            "Check the pipe grade, size, schedule and heat number against the drawing and mill certificate; transfer the markings before cutting",
            "Cut square by saw or machine where possible. If the pipe is torch cut, preheat it first as for welding, then grind the cut surface back to sound, bright metal",
            "Bevel to the WPS angle (often 37.5° each side, 75° included) and grind the root face to size (often about 1–2 mm)",
            "Clean the bevels and about 25 mm inside and outside to bright metal, removing all rust, scale, oil, paint and marker",
            "Check the bevel angle and root face with a gauge",
            "Set the pipes in a line-up clamp with spacers for the root gap the WPS gives; check alignment all round with a **hi-lo gauge**, within the limit",
            "Preheat to the WPS minimum **before tacking**",
            "Tack with the WPS electrode: small, sound tacks spaced round the pipe, ends ground to a taper",
            "Record the fit-up checks; call the inspector if the ITP has a fit-up hold point"
          ]
        },
        {
          "table": {
            "head": [
              "Fit-up feature",
              "Why it matters on alloy pipe"
            ],
            "rows": [
              [
                "Root face",
                "Controls how the root melts through: too thick gives lack of penetration, too thin gives burn-through"
              ],
              [
                "Root gap",
                "Too small: lack of penetration. Too wide: burn-through and a hot, slow root"
              ],
              [
                "Hi-lo (misalignment)",
                "A step inside the bore leaves an unfused root face and a notch that raises stress in a hot, pressurised line"
              ],
              [
                "Cleanliness",
                "Rust, oil, paint and moisture all bring hydrogen into the weld"
              ]
            ]
          }
        },
        {
          "note": "Tacks on Cr-Mo crack just as easily as welds. A tack made without preheat can crack before the root reaches it. Tacks are part of the weld: preheat, low-hydrogen electrodes and good fusion apply to them too.",
          "label": "Remember"
        },
        {
          "h": "Arc strikes"
        },
        {
          "p": "An arc struck on the pipe outside the groove melts a tiny spot that cools almost instantly. On Cr-Mo it forms a **hard spot** that can crack. Strike only in the groove. If an arc strike happens, report it: it is usually ground out smoothly and checked by magnetic particle or dye penetrant testing, as the procedure says."
        }
      ]
    },
    {
      "title": "Welding the joint",
      "blocks": [
        {
          "h": "Order of passes"
        },
        {
          "table": {
            "head": [
              "Pass",
              "Points for alloy pipe"
            ],
            "rows": [
              [
                "Root",
                "Low-hydrogen electrode (often 2.5 mm) or, where the WPS says, a GTAW root with matching wire. Short arc; keep a small keyhole"
              ],
              [
                "Hot pass",
                "Straight after the root has been cleaned, to burn out slag lines along its edges and thicken it"
              ],
              [
                "Fill",
                "Stringers or a limited weave, as the WPS allows; clean and check interpass temperature before each pass"
              ],
              [
                "Cap",
                "Even weave just past the bevel edges, no undercut, height within the code limit"
              ]
            ]
          }
        },
        {
          "h": "5G uphill"
        },
        {
          "flow": [
            "Check the preheat all round the joint",
            "Start the root just past 6 o'clock, striking in the groove",
            "Weld uphill to just past 12 o'clock on one side, keeping a short arc and changing the electrode angle as you go round",
            "Grind the start and stop of the first half to a taper",
            "Weld the second half from the bottom, tying into the tapered start, and over the top into the tapered stop",
            "Clean the root fully, grind any high spots, check the interpass temperature, then run the hot pass",
            "Fill and cap the same way, staggering starts and stops round the pipe"
          ]
        },
        {
          "p": "**6G** (pipe fixed at 45°) is welded the same way, uphill from the bottom in two halves, but the joint also slopes, so the electrode angle must change in two directions as you go round."
        },
        {
          "h": "Low-hydrogen technique"
        },
        {
          "ul": [
            "**Short arc** at all times, about the core wire diameter or less. A long arc breaks the gas shield and lets air in: porosity and nitrogen in the weld.",
            "Do **not** whip the electrode out of the pool as you would with E6010. Keep the arc in the pool and control the keyhole with travel speed, a slight side-to-side movement and the angle.",
            "Strike **just ahead** of where the pass starts, in the groove, then move back over the start point. This melts out the porosity a cold start can leave.",
            "Keep the weave within the width the WPS allows. A wide weave puts in more heat and lets the shield cool and thin at the edges.",
            "Grind starts and stops to a taper before tying in, so craters and cold laps do not stay in the joint.",
            "Clean each pass with a power wire brush; grind out any slag, porosity or bad stop before the next pass."
          ]
        },
        {
          "note": "Low-hydrogen fill and cap give stronger, tougher weld metal, but they are less forgiving than cellulosic electrodes. Most faults on alloy pipe roots come from a long arc, a poor tie-in or a cold start.",
          "label": "Tip"
        },
        {
          "h": "When the work stops part-way"
        },
        {
          "p": "A Cr-Mo joint should be welded without long breaks. If the work must stop (end of shift, rain, a fault), follow the WPS: often the joint must be filled to a minimum depth first, then kept at preheat or post-heated and wrapped in dry insulation to cool slowly. Before welding starts again, preheat it back to the WPS minimum and record it."
        },
        {
          "h": "Welder qualification"
        },
        {
          "ul": [
            "A welder's WPQ covers the process tested: an MMAW test does not cover a GTAW root. If the WPS calls for a GTAW root and MMAW fill, each part is welded by someone qualified for that process.",
            "A 6G pipe test generally covers all positions, within the code's limits for diameter, thickness and electrode group.",
            "For a 6G bend test, strips are cut from set places round the coupon, so the overhead, vertical and flat parts of the joint are all tested."
          ]
        }
      ]
    },
    {
      "title": "Heat treatment, inspection, testing and repairs",
      "blocks": [
        {
          "h": "Heat treatment after welding (PWHT)"
        },
        {
          "p": "PWHT heats the welded joint slowly to a high temperature, holds it there, then cools it slowly. It **tempers** the hard HAZ, making it tougher, **relieves the stresses** locked in by welding, and lets remaining hydrogen escape."
        },
        {
          "table": {
            "head": [
              "The WPS sets",
              "Typical for P11 and P22 (follow the WPS)"
            ],
            "rows": [
              [
                "Heating rate above a set temperature",
                "Controlled, often from about 300–400 °C upwards"
              ],
              [
                "Holding (soak) temperature range",
                "Often within about 680–760 °C"
              ],
              [
                "Holding time",
                "Often about 1 hour per 25 mm of wall, with a minimum time"
              ],
              [
                "Cooling rate",
                "Controlled down to a set temperature, then still air"
              ],
              [
                "Heated band and insulation width",
                "So the whole joint and the HAZ reach temperature, without sharp temperature changes"
              ]
            ]
          }
        },
        {
          "ul": [
            "PWHT is done by a **trained, authorised operator** with heating pads, induction coils or a furnace.",
            "**Thermocouples** are fixed to the pipe at set places; a **recorder** draws a chart of temperature against time for the whole cycle.",
            "The chart is checked against the WPS limits, signed and filed with the weld records.",
            "If the cycle is interrupted (a power cut, a burnt-out pad) or goes outside the limits, it is **recorded and reported**. The engineer decides what happens next: the cycle may be completed, repeated, or the weld tested further. Nobody quietly restarts it and signs it off.",
            "A **hardness test** on the weld and HAZ after PWHT checks that the treatment worked. A reading above the code's maximum is reported; the joint usually needs further heat treatment as the engineer directs."
          ]
        },
        {
          "h": "Inspection"
        },
        {
          "p": "Visual inspection comes first, on every weld, in good light, with a weld gauge, mirror and torch."
        },
        {
          "ul": [
            "Check the weld number and welder's mark.",
            "Cap all round: cracks, porosity, undercut deeper than the code allows, overlap, arc strikes, spatter, cap width and height.",
            "Root where it can be seen: full penetration, concavity, excess penetration, burn-through.",
            "Alignment and the heat log: were preheat and interpass inside the WPS range?",
            "Report each fault by **clock position** and size, with a decision: accept, reject or further testing."
          ]
        },
        {
          "table": {
            "head": [
              "NDT method",
              "What it finds",
              "Notes on alloy pipe"
            ],
            "rows": [
              [
                "Radiography (RT)",
                "Buried slag, lack of fusion and penetration, porosity, cracks",
                "The usual volumetric test on pipe butt welds; licensed operators only"
              ],
              [
