Repository: CESTIS-Technical-Services-Limited/C.E.S.T.I.S-Train

# CESTIS Training LMS + MegaData

> **Running the Centre day to day — backups, the weekly health check, the monthly USB copy, the
> yearly chores, and what to do when something goes wrong:**
> [`docs/RUNNING-THE-CENTRE.md`](docs/RUNNING-THE-CENTRE.md). Start there.

The Centre's static-page LMS (GitHub Pages, consumer-Gmail Drive — decision D1: strictly
zero-cost infrastructure) plus **MegaData**, a canonical append-only data layer designed to
replace per-page storage silos. **MegaData is built but not in use:** no broker is deployed, so
every page runs in its *legacy* mode, where records are kept on each device and synced to the

File: Offline System/study-kits/welding-fabrication-level-3/memfab0121b.json (part 1 of 2)
{
  "format": "cestis-study-kit",
  "version": 1,
  "status": "to-check",
  "written": "2026-11-07",
  "programme": "Welding & Fabrication",
  "qualification": {
    "id": "QUAL-WEL-L3",
    "title": "WELDING LEVEL 3",
    "code": "MEM30215"
  },
  "level": 3,
  "unit": {
    "code": "MEMFAB0121B",
    "title": "Perform basic welding using oxyacetylene welding process (OAW) - Fuel Gas Welding"
  },
  "summary": "This unit is about oxy-acetylene welding (OAW) at Level 3: planning gas welding jobs to a procedure, running a safe gas supply, and choosing the method, flame, nozzle and filler for each job. You will weld steel sheet, plate and small-bore pipe by the leftward and rightward methods in different positions, deal with cast iron, aluminium and coated steel, control distortion, and inspect, test and record the work while supervising other welders.",
  "sections": [
    {
      "title": "Unit overview",
      "blocks": [
        {
          "p": "This unit is part of the Welding Level 3 qualification (MEM30215). You already know how to set up a gas set and weld thin sheet. At Level 3 you **plan** gas welding jobs, write or check the **welding procedure (WPS)**, choose between methods, weld thicker plate and pipe in more positions, handle metals other than mild steel, and **lead and check** the work of others."
        },
        {
          "p": "Oxy-acetylene welding is slower than arc welding and puts more heat into the job, but it needs no electricity, the equipment is portable, and the welder controls heat and filler separately. That makes it the right choice for thin sheet, small-bore pipe, repairs in the field, some cast iron work, and jobs where the same set is used for heating, brazing and cutting."
        },
        {
          "p": "**Who it is for:** Level 3 trainees who can already set up an oxy-acetylene set and weld mild steel sheet safely, and who will now plan, lead and check gas welding work in workshops and on site."
        },
        {
          "table": {
            "head": [
              "What you must be able to do",
              "What this means on the job"
            ],
            "rows": [
              [
                "Plan the job",
                "Read the drawing and weld symbols, write or check a WPS, work out gas, filler and time, and brief the team."
              ],
              [
                "Run a safe gas supply",
                "Handle, store and couple cylinders correctly, and keep acetylene within its safe pressure and flow."
              ],
              [
                "Check and maintain the equipment",
                "Test regulators, hoses, arrestors and torches for leaks and faults, and take faulty parts out of use."
              ],
              [
                "Light up, shut down and act in an emergency",
                "Follow the safe sequences, and deal correctly with backfires, flashbacks and fires."
              ],
              [
                "Choose and set the flame",
                "Set neutral, carburising and oxidising flames and know which job each is for."
              ],
              [
                "Weld by the right method and position",
                "Use leftward and rightward welding on sheet, plate and small-bore pipe in the flat, horizontal, vertical and overhead positions."
              ],
              [
                "Weld other metals and control distortion",
                "Weld or braze-weld cast iron, weld aluminium and coated steel safely, and keep the job in shape."
              ],
              [
                "Inspect, test, supervise and record",
                "Inspect and test welds, coach trainees, and keep weld, job and incident records."
              ]
            ]
          }
        },
        {
          "h": "How you will be assessed"
        },
        {
          "ul": [
            "A **multiple-choice theory paper** on planning, procedures, calculations, gas supply, equipment, flames, technique, positions, pipe, other metals, distortion, testing, defects, supervision and records.",
            "A **written paper** with short answers and longer answers in full sentences.",
            "**Group practicals**: rightward single-V butt welds in 6 mm plate to a group-written WPS, with bend tests and a report; and a thin-sheet tray made to a job plan with distortion control and a leak test."
          ]
        },
        {
          "note": "Level 3 questions often give you a situation and ask what the team leader should do. Think in this order: is it safe, does it follow the procedure, and how will I check and record it?",
          "label": "Tip"
        }
      ]
    },
    {
      "title": "Planning gas welding work and the WPS",
      "blocks": [
        {
          "h": "Reading the drawing"
        },
        {
          "p": "Check the material, thickness, joint types, weld sizes and the number of parts. Welds are shown by **welding symbols** on a reference line with an arrow."
        },
        {
          "table": {
            "head": [
              "Symbol",
              "Meaning"
            ],
            "rows": [
              [
                "Triangle on the reference line",
                "Fillet weld"
              ],
              [
                "V on the reference line",
                "Single-V butt weld"
              ],
              [
                "Two parallel lines",
                "Square butt weld"
              ],
              [
                "Symbol below the line / above the line",
                "Weld on the arrow side / on the other side"
              ],
              [
                "Circle where the arrow meets the line",
                "Weld all round"
              ],
              [
                "Flag at that point",
                "Site (field) weld, made away from the workshop"
              ],
              [
                "Tail at the end of the line",
                "Extra notes, such as the process or the WPS number"
              ]
            ]
          }
        },
        {
          "h": "What a gas welding WPS gives"
        },
        {
          "table": {
            "head": [
              "Item",
              "Example: butt weld in 6 mm mild steel plate"
            ],
            "rows": [
              [
                "Process",
                "Oxy-acetylene welding"
              ],
              [
                "Parent metal and thickness range",
                "Mild steel, for example 5–8 mm"
              ],
              [
                "Joint and edge preparation",
                "Single-V, about 60° included, small root face, root gap about 3 mm"
              ],
              [
                "Position",
                "Flat"
              ],
              [
                "Method",
                "Rightward"
              ],
              [
                "Nozzle size and pressures",
                "From the maker's chart for this thickness"
              ],
              [
                "Flame",
                "Neutral"
              ],
              [
                "Filler rod",
                "Copper-coated mild steel rod, 3.2 mm"
              ],
              [
                "Tacking and welding order",
                "Tack spacing, preset, order of runs"
              ],
              [
                "Inspection and tests",
                "Visual on every joint; bend tests on sample joints"
              ]
            ]
          }
        },
        {
          "p": "A WPS works only if it is followed. If a welder changes the nozzle, the method or the rod, the weld is no longer the one the procedure proved, even if it looks good. The team leader has it re-welded to the WPS, or asks the person responsible to review the WPS."
        },
        {
          "h": "Planning the job"
        },
        {
          "flow": [
            "Read the drawing and order: metal, thickness, joints, sizes, quantity, finish",
            "Write or check the WPS: method, nozzle, pressures, flame, rod, tacking and welding order",
            "Work out the gas, filler rod and time needed; check stock and order more",
            "Plan jigs and clamps for repeat parts, and the steps to control distortion",
            "Check the site: what is behind and under the work that could burn; ventilation; access",
            "Check every gas set before work; give out tasks and brief the team on the WPS and safety",
            "Check the first part fully against the drawing before the rest are made",
            "Check during the work; record checks, gas used and problems at the end"
          ]
        },
        {
          "h": "Calculations"
        },
        {
          "table": {
            "head": [
              "Sum",
              "Example"
            ],
            "rows": [
              [
                "Gas used",
                "Nozzle using 400 litres of acetylene an hour × 3.5 hours = **1 400 litres**"
              ],
              [
                "Gas cost",
                "1 500 litres of oxygen at J$2 = J$3 000, plus 1 400 litres of acetylene at J$5 = J$7 000; total **J$10 000**"
              ],
              [
                "Welding time",
                "A 900 mm seam at 75 mm a minute: 900 ÷ 75 = **12 minutes**"
              ],
              [
                "Filler rod",
                "0.2 kg of rod a metre × 24 m of weld = **4.8 kg**"
              ],
              [
                "Pressure units",
                "1 bar = 14.5 psi, so 0.3 bar = 0.3 × 14.5 ≈ **4.4 psi**, and 10 psi = 10 ÷ 14.5 ≈ **0.7 bar**"
              ]
            ]
          }
        },
        {
          "note": "A neutral flame takes oxygen and acetylene from the cylinders in about **equal volumes** (oxygen slightly more). So for gas planning, the oxygen used is roughly the same as the acetylene used. The rest of the oxygen the flame needs comes from the air.",
          "label": "Tip"
        }
      ]
    },
    {
      "title": "Gas supply and cylinders",
      "blocks": [
        {
          "h": "Oxygen"
        },
        {
          "p": "Oxygen does not burn, but it makes everything else burn fiercely. Oil, grease and clothing soaked with oxygen can burst into flame. Oxygen cylinders are filled to a very high pressure (often about 200 bar)."
        },
        {
          "ul": [
            "Never let oil or grease touch oxygen fittings, regulators or valves, and never handle them with oily gloves.",
            "Never use oxygen to blow dust off clothes or benches, to cool yourself or to \"freshen\" the air.",
            "Never use oxygen in place of compressed air to drive tools."
          ]
        },
        {
          "h": "Acetylene"
        },
        {
          "p": "Acetylene gives the hottest flame of the common fuel gases, which is why it is used for fusion welding of steel. But **free acetylene under pressure is unstable**: above about 1 bar (15 psi) it can break down and explode on its own, without any air. So it is stored **dissolved in acetone**, soaked into a porous mass that fills the cylinder."
        },
        {
          "ul": [
            "Never set the acetylene working pressure above the limit on the regulator and the supplier's instructions (about 1 bar, 15 psi).",
            "Use and store acetylene cylinders **upright**, so acetone is not drawn out with the gas. If one has been lying down, stand it upright for the time the supplier gives before use.",
            "Acetylene forms explosive compounds with **copper**, silver and mercury. Fittings and pipes in contact with acetylene must not be copper or high-copper alloys (above about 70% copper). Never make up acetylene pipework or manifolds from copper pipe.",
            "Acetone drawn out with the gas shows as a purple tinge in the flame. It damages the equipment and the weld."
          ]
        },
        {
          "h": "How fast you can draw acetylene"
        },
        {
          "p": "Acetylene comes out of the acetone only so fast. Suppliers set a **maximum withdrawal rate**, often about **one-seventh of the cylinder's contents per hour** for continuous use (follow your supplier's figure). Drawing faster pulls acetone out, and the flame and the weld suffer."
        },
        {
          "note": "**Cylinders needed = flow the nozzle needs ÷ the safe flow from one cylinder, rounded up.** Example: a heating nozzle needs 1 500 litres an hour; each cylinder holds about 6 000 litres; one-seventh is about 860 litres an hour; 1 500 ÷ 860 = 1.7, so **2 cylinders** must be coupled.",
          "label": "Remember"
        },
        {
          "p": "When one cylinder is not enough, two or more are joined on an approved **manifold**: a header with a flexible pigtail, a non-return valve and a flashback arrestor for each cylinder, and one regulator feeding the line. A manifold is supplied and installed as a complete approved system, never made up in the workshop."
        },
        {
          "h": "Handling and storage"
        },
        {
          "ul": [
            "Keep cylinders **upright and secured** with chains or straps on a trolley, rack or wall.",
            "Move them on a cylinder trolley, valves closed, caps or guards fitted. Never roll, drag or drop them, or lift them by the valve.",
            "Store full and empty cylinders apart and labelled, in a cool, dry, ventilated place out of the sun.",
            "Keep oxygen apart from fuel gas cylinders by a safe distance (often about 6 m) or a fire-resisting wall, as the Centre's rules say.",
            "Carry cylinders to a site upright and secured, valves closed, in a ventilated vehicle, never in a closed car boot.",
            "Cylinder colours differ between suppliers and standards: always read the **label**, never go by colour alone."
          ]
        }
      ]
    },
    {
      "title": "Equipment: regulators, hoses, arrestors and torches",
      "blocks": [
        {
          "table": {
            "head": [
              "Part",
              "What it does",
              "What to know"
            ],
            "rows": [
              [
                "Regulator",
                "Lowers cylinder pressure to a steady working pressure",
                [
                  "**Single-stage**: the working pressure drifts as the cylinder empties and must be reset",
                  "**Two-stage**: holds the pressure steady as the cylinder empties; better for long jobs",
                  "Oxygen and fuel gas regulators are different and never swapped"
                ]
              ],
              [
                "Gauges",
                "Show cylinder (contents) pressure and working pressure",
                "Glass not cracked; needles return to zero when the pressure is off"
              ],
              [
                "Hoses",
                "Carry gas to the torch",
                [
                  "Red for fuel gas; blue (or green in the American system) for oxygen",
                  "Fuel gas nuts have a **left-hand thread** and a groove or notch; oxygen nuts are right-hand. They cannot be mixed up",
                  "Repair only with proper hose fittings and ferrules; replace damaged hose; never join with pipe and screw clips or tape"
                ]
              ],
              [
                "**Flashback arrestor**",
                "Fitted at each regulator outlet",
                [
                  "A **flame-stop element** puts out a flame trying to pass back through it",
                  "A **non-return valve** stops gas flowing back up the hose",
                  "Many also have a **cut-off valve** that shuts if the arrestor gets hot",
                  "After a flashback, check or replace it as the maker says"
                ]
              ],
              [
                "Hose check valves",
                "Fitted at the torch inlets",
                "Stop gases mixing back into the hoses"
              ],
              [
                "Torch",
                "Mixes the gases and burns them at the nozzle",
                [
                  "**Equal-pressure (high-pressure) torch**: both gases arrive at about the same pressure and meet in the **mixing chamber**",
                  "**Injector (low-pressure) torch**: a fast jet of oxygen draws the fuel gas through, so it works with a low fuel pressure"
                ]
              ],
              [
                "Nozzles",
                "Set the size of the flame",
                [
                  "Sizes are chosen from the **maker's chart** for the metal thickness, with the matching pressures",
                  "Each maker numbers nozzles its own way: use the chart for the torch you have",
                  "Clean with the right tip cleaner, straight in and out"
                ]
              ]
            ]
          }
        },
        {
          "h": "Checking a set for leaks and faults"
        },
        {
          "flow": [
            "Check every part by eye: no oil, damage, cracked gauges or worn hoses; arrestors in date and fitted the right way",
            "Open the cylinder valves slowly and set the working pressures; close the torch valves",
            "Brush **leak-test solution** (or soapy water) on every joint from the cylinder valves to the torch; bubbles mean a leak",
            "**Drop test:** close the cylinder valves and watch the gauges for a few minutes. A falling cylinder-pressure gauge means a leak between the cylinder and the regulator, or in the regulator",
            "**Creep test:** with the torch valves shut, the working-pressure gauge should stay still. If it keeps rising, the regulator seat is letting gas by (creep)",
            "Fix leaks only by tightening or replacing parts as trained; never use oil, tape or sealant on gas fittings"
          ]
        },
        {
          "note": "A regulator that creeps, a gauge that will not return to zero, a hose with a cut, a cracked nozzle or an arrestor that has stopped a flashback is **taken out of use at once**, tagged DO NOT USE with the date and the fault, kept where no one can pick it up, and reported in writing.",
          "label": "Safety"
        }
      ]
    },
    {
      "title": "Safe working, lighting up, shutting down and emergencies",
      "blocks": [
        {
          "table": {
            "head": [
              "Hazard",
              "Controls"
            ],
            "rows": [
              [
                "Fire",
                [
                  "Clear or cover anything that burns within about 10 m, including above and below",
                  "Check behind and under the work: fuel tanks and lines, wiring, wooden floors",
                  "Extinguisher at hand; fire watch during and after"
                ]
              ],
              [
                "Explosion",
                [
                  "Never weld or heat containers that held fuel or chemicals until made safe by a competent person",
                  "Keep acetylene pressure within the limit",
                  "Find leaks with leak-test solution, **never with a flame**"
                ]
              ],
              [
                "Burns",
                [
                  "Flame-resistant clothing, gauntlet gloves, boots",
                  "Tongs for hot work; mark hot work HOT",
                  "Never hang a lit torch on a cylinder or trolley; shut it off when you put it down"
                ]
              ],
              [
                "Eye damage",
                [
                  "Gas welding goggles or face shield with filter **shade about 4–6** (darker for heavier work), from the chart",
                  "Arc welding shades are far too dark for gas work, and clear glasses give no protection from the glare"
                ]
              ],
              [
                "Fumes and gases",
                [
                  "The flame makes carbon dioxide and nitrogen oxides and uses up oxygen; ventilate small rooms",
                  "Coatings (zinc, paint, oil) give off harmful fume: remove them and use extraction"
                ]
              ],
              [
                "Oxygen enrichment",
                [
                  "Check for oxygen leaks; never use oxygen for ventilation or cleaning"
                ]
              ]
            ]
          }
        },
        {
          "h": "Lighting up"
        },
        {
          "flow": [
            "Check the set and the area; goggles and gloves on",
            "Open the cylinder valves slowly: oxygen fully; acetylene about ¾ to 1½ turns, with the key left on the valve so it can be shut quickly",
            "Set the working pressures from the nozzle chart",
            "**Purge** each hose separately for a few seconds, in a ventilated place away from flames, to clear air or mixed gas from the hoses",
            "Open the acetylene torch valve a little and light it at once with a **spark lighter**, never a match or a cigarette lighter",
            "Open the acetylene until the flame just stops smoking",
            "Open the oxygen slowly until the flame is set as the job needs"
          ]
        },
        {
          "h": "Shutting down"
        },
        {
          "flow": [
            "Close the torch valves in the maker's order",
            "Close both cylinder valves",
            "Bleed each hose through the torch until the gauges read zero, then close the torch valves",
            "Wind out the regulator adjusting screws",
            "Coil the hoses, hang up the torch, check the area for anything smouldering"
          ]
        },
        {
          "h": "Backfires and flashbacks"
        },
        {
          "table": {
            "head": [
              "Event",
              "What happens",
              "Common causes",
              "What to do"
            ],
            "rows": [
              [
                "Backfire (pop)",
                "The flame goes out with a bang, and may relight",
                "Nozzle touching the work or the pool, overheated or dirty nozzle, pressures too low, loose nozzle",
                "Shut off, find the cause, clean or cool the nozzle, check pressures, relight"
              ],
              [
                "Sustained backfire",
                "The flame burns back inside the torch with a squeal or hiss; the handle gets hot",
                "As above, worse",
                "Close the torch **oxygen** valve at once, then the fuel valve; let it cool; check the torch before re-use"
              ],
              [
                "Flashback",
                "The flame burns back into the hoses or regulator",
                "Gases mixed in a hose, faulty check valves, no arrestors",
                "Close **both cylinder valves** if safe; check or replace arrestors, hoses and regulators before re-use"
              ]
            ]
          }
        },
        {
          "h": "A heated acetylene cylinder"
        },
        {
          "p": "If an acetylene cylinder gets hot (after a flashback or a fire nearby), it can break down inside and explode, even some time later."
        },
        {
          "flow": [
            "Shut the cylinder valve, only if it is safe to reach",
            "Clear everyone from the area and keep them well back",
            "Call the fire service (in Jamaica, dial 110) and tell them it is an acetylene cylinder",
            "Do not move the cylinder; if trained and safe, cool it with water spray from behind cover",
            "Leave it to the fire service and the supplier to say when it is safe"
          ]
        }
      ]
    },
    {
      "title": "The oxy-acetylene flame",
      "blocks": [
        {
          "h": "How the flame burns"
        },
        {
          "p": "Acetylene burns in two stages. In the **inner cone**, acetylene burns with the oxygen from the cylinder (about one volume of oxygen to one of acetylene) to make carbon monoxide and hydrogen. This is where the heat is greatest: about **3 100–3 200 °C** just in front of the cone tip. In the **outer envelope**, the carbon monoxide and hydrogen burn with oxygen from the **surrounding air** to make carbon dioxide and water vapour."
        },
        {
          "p": "Burning one volume of acetylene completely needs about 2½ volumes of oxygen: about one from the cylinder and about 1½ from the air. The zone just in front of the inner cone has no free oxygen, so it protects the pool. That is why you hold the cone tip about 2–3 mm from the pool and keep the outer envelope over the hot metal."
        },
        {
          "h": "The three flames"
        },
        {
          "table": {
            "head": [
              "Flame",
              "How it looks",
              "Effect on steel",
              "Used for"
            ],
            "rows": [
              [
                "**Neutral** (about equal oxygen and acetylene)",
                "Clear, rounded inner cone; no feather; quiet",
                "Clean, fluid pool; adds nothing",
                "Most welding of steel, cast iron and copper"
              ],
              [
                "**Carburising** (excess acetylene)",
                "White feather round the inner cone; the longer the feather, the more excess",
                "Adds carbon: the pool boils, the weld is hard and brittle",
                "Hardfacing (a feather about two to three times the cone length, as the rod maker says); some aluminium work"
              ],
              [
                "**Oxidising** (excess oxygen)",
                "Short, sharp, pointed inner cone; harsh hissing",
                "Burns the steel: sparking, foaming pool, porous, brittle weld",
                "Slightly oxidising for braze welding with brass or bronze rod, to cut zinc fuming; never for fusion welding steel"
              ]
            ]
          }
        },
        {
          "h": "Setting and keeping the flame"
        },
        {
          "ul": [
            "Set a neutral flame by starting carburising and adding oxygen until the feather **just** merges into the inner cone. Adding oxygen past that point makes it oxidising.",
            "Check the flame during long welds. If it drifts oxidising without you touching the valves, the acetylene supply is usually falling off: the cylinder is emptying, a single-stage regulator is drifting, or the draw is too high.",
            "A **soft** flame (low gas speed) is easy to control but backfires easily; a **harsh** flame (high gas speed) blows the pool about. Choose the nozzle size for the job and set the pressures from the chart, rather than forcing a small nozzle."
          ]
        },
        {
          "note": "Many welders judge the flame by the pool as well as by the cone. A bright, quiet, fluid pool means neutral; a boiling, cloudy pool means too much acetylene; sparks and foam mean too much oxygen.",
          "label": "Tip"
        }
      ]
    },
    {
      "title": "Welding methods, positions and pipe",
      "blocks": [
        {
          "h": "Leftward and rightward welding"
        },
        {
          "p": "Directions are given for a right-handed welder: torch in the right hand, rod in the left."
        },
        {
          "table": {
            "head": [
              "Point",
              "Leftward (forehand)",
              "Rightward (backhand)"
            ],
            "rows": [
              [
                "Direction of travel",
                "Right to left",
                "Left to right"
              ],
              [
                "Flame points",
                "Ahead of the weld, onto the cold metal",
                "Back over the weld just made"
              ],
              [
                "Rod",
                "In front of the flame, dipped into the front of the pool",
                "Behind the flame, between the flame and the finished weld"
              ],
              [
                "Movement",
                "Torch moved steadily with a slight side-to-side weave; rod dipped in and out",
                "Torch moved steadily along with no weave; rod makes small loops in the pool"
              ],
              [
                "Typical angles",
                "Torch about 60–70° to the work; rod about 30–40°",
                "Torch about 40–50° to the work; rod about 30–40°"
              ],
              [
                "Thickness",
                "Sheet and thin plate, up to about 5 mm",
                "Plate over about 5 mm, and pipe walls"
              ],
              [
                "Edge preparation for butt welds",
                "Square edges with a gap on sheet; about 80° V on 3–5 mm",
                "About 60° V on thicker plate (narrower, so less metal to fill)"
              ],
              [
                "Main advantages",
                "Small, easily controlled pool; low risk of burning through thin sheet",
                "Better view of the root; deeper fusion; less gas and rod on thick plate; the flame shields the weld so it cools more slowly; less distortion"
              ]
            ]
          }
        },
        {
          "h": "Edge preparation for butt welds in steel (typical)"
        },
        {
          "table": {
            "head": [
              "Thickness",
              "Preparation",
              "Method"
            ],
            "rows": [
              [
                "Up to about 1.5 mm",
                "**Flanged edges**: each edge turned up a little (about one to two times the thickness) and melted down without filler",
                "Leftward"
              ],
              [
                "About 1.5–3 mm",
                "Square edges, gap about half the thickness",
                "Leftward"
              ],
              [
                "About 3–5 mm",
                "Single-V, about 80° included",
                "Leftward"
              ],
              [
                "About 5 mm and over",
                "Single-V, about 60° included, with root face and gap",
                "Rightward"
              ]
            ]
          }
        },
        {
          "note": "These are typical guides from gas welding practice. The WPS gives the preparation for your job. A common rule of thumb for rod size is about **half the plate thickness plus 1 mm** for leftward welding, and about **half the thickness** for rightward. A rod that is too thick chills the pool and leaves poor fusion; one that is too thin melts off in drops before it reaches the pool.",
          "label": "Remember"
        },
        {
          "h": "Positions"
        },
        {
          "table": {
            "head": [
              "Position",
              "Technique"
            ],
            "rows": [
              [
                "Flat",
                "Easiest: the pool sits level. Use it whenever the job can be turned"
              ],
              [
                "Horizontal (on a vertical surface)",
                "Flame angled slightly upward; rod fed at the **top** of the pool, so the pool does not sag onto the lower plate"
              ],
              [
                "Vertical",
                "Usually welded **upward**, so the pool rests on the weld already made below; small pool; on thin sheet the joint may be closed with no V"
              ],
              [
                "Overhead",
                "Keep the pool **small** and well under control; small nozzle; short, quick dips of rod; full PPE with neck and head covered"
              ]
            ]
          }
        },
        {
          "h": "Tee and lap joints"
        },
        {
          "ul": [
            "Heat flows away into both plates of a fillet weld, so it needs a little more heat than a butt weld in the same thickness.",
            "Aim more of the flame at the plate that takes heat away faster: the **thicker** plate, or the bottom plate of a lap joint, whose edge does not melt as easily as the top plate's thin edge.",
            "Make sure the pool wets both plates and the root before you add rod."
          ]
        },
        {
          "h": "Small-bore pipe"
        },
        {
          "ul": [
            "Cut the ends square, bevel them if the wall needs it, and clean inside and out to bright metal.",
            "Line the pipes up straight with an even gap, and tack in three or four places spaced evenly round the joint, so the gap and line stay even all round.",
            "**Roll the pipe** whenever you can, so most of the joint is welded on top, in the flat. It is quicker and fuses more easily.",
            "If the pipe is **fixed horizontal (5G)**, weld in two halves, each from just past the bottom, up over the top; overlap the starts and finishes.",
            "Watch for full penetration at the bottom, where the weld is overhead."
          ]
        },
        {
          "h": "Starting, stopping and restarting"
        },
        {
          "ul": [
            "Start by melting a pool in both edges before adding rod.",
            "To restart, reheat the end of the weld until it melts, then carry on; never start a new pool beside the old one.",
            "At the end, fill the crater and draw the flame away slowly, so the end does not crack or take in air."
          ]
        }
      ]
    },
    {
      "title": "Distortion control and other metals",
      "blocks": [
        {
          "h": "Why gas welding distorts more"
        },
        {
          "p": "A gas flame is far less concentrated than an arc. It heats the metal slowly and spreads heat over a wide band before the joint melts. A wider strip expands, then shrinks as it cools, and pulls the job out of shape. Gas welds also have a **wider heat-affected zone** than arc welds on the same metal. Thin sheet suffers most."
        },
        {
          "table": {
            "head": [
              "Method",
              "How it helps"
            ],
            "rows": [
              [
                "Close, even tacks",
                "Hold the edges in line; on long seams tack from the middle outwards in a planned order"
              ],
              [
                "Tapered gap",
                "On a long butt seam, set the gap wider at the far end, because the gap closes up as the weld moves along"
              ],
              [
                "Presetting",
                "Set the parts slightly the opposite way, so the shrinking weld pulls them straight"
              ],
              [
                "Clamps and jigs",
                "Hold the parts while they cool; a jig also makes repeat parts the same"
              ],
              [
                "**Chill bars**",
                "Copper or steel bars clamped beside the seam draw heat away and narrow the hot band"
              ],
              [
                "Back-step or skip welding",
                "Weld short lengths in a planned order, so heat is not built up in one place"
              ],
              [
                "Smallest suitable nozzle; steady speed",
                "Less heat into the job, still with full fusion"
              ]
            ]
          }
        },
        {
          "p": "Small distortion left after welding can be corrected. **Planishing** is hammering the weld and the metal beside it on a dolly or flat stake to stretch the shrunk area back. **Heat shrinking** is heating small spots or short lines on the stretched (bulging) area to a dull red and letting them cool, so they shrink and pull the panel flat. Use only as much heat as needed, and let it cool in air."
        },
        {
          "h": "Cast iron"
        },
        {
          "p": "Grey cast iron is brittle: it cracks if it is heated or cooled unevenly. Fusion welding it with gas is done like this:"
        },
        {
          "flow": [
            "Clean off oil and dirt; find the full length of the crack (dye penetrant helps)",
            "Drill a small hole just beyond each end of the crack, so the crack cannot run further",
            "Grind a V along the crack so the weld can reach the bottom",
            "Preheat the whole part, or a wide area, slowly and evenly (often to about a dull red for fusion welding, or as the procedure says)",
            "Weld with a **cast iron rod** and **cast iron flux** (the oxide on cast iron melts at a higher temperature than the iron), using a **neutral** or very slightly carburising flame; never oxidising, which burns out the carbon",
            "Cool **very slowly**: bury the part in dry sand or lime, or cover it with a heat blanket, or let it cool in a furnace"
          ]
        },
        {
          "p": "**Braze welding** with bronze (brass) rod and flux is often chosen instead. It melts only the rod, at a much lower temperature (roughly 870–900 °C), so the casting needs less preheat and is less likely to crack. Use a **slightly oxidising** flame, which cuts zinc fuming from the rod, and \"tin\" the surfaces before building up. Braze welding is not suitable where the part runs hot or where the colour must match."
        },
        {
          "h": "Aluminium"
        },
        {
          "ul": [
            "Aluminium melts at about 660 °C, but its oxide skin melts at about 2 050 °C. A **flux** dissolves the oxide so the metal can fuse.",
            "Aluminium **does not change colour** before it melts: watch for the surface to go glossy and wet, and be ready for it to collapse suddenly.",
            "Use a neutral or very slightly carburising flame and aluminium filler rod; support the work, because it goes soft before it melts.",
            "**Wash every trace of flux off** with hot water and a brush as soon as the job is done. Flux left on takes up moisture and corrodes the aluminium.",
            "Most aluminium welding is now done by TIG or MIG, but gas welding is still used for small repairs."
          ]
        },
        {
          "h": "Galvanised (zinc-coated) steel"
        },
        {
          "p": "Zinc boils off at a much lower temperature than steel melts. Its fume causes **metal fume fever** (flu-like chills and fever a few hours later) and gives porous welds. Grind or remove the zinc from the weld area first, use fume extraction, and repair the coating afterwards with zinc-rich paint."
        }
      ]
    },
    {
      "title": "Inspection, testing, supervising and records",
      "blocks": [
        {
          "h": "Visual inspection"
        },
        {
          "table": {
            "head": [
              "Look at",
              "A sound weld"
            ],
            "rows": [
              [
                "Face",
                "Even width and height, smooth even ripples, filled crater; no undercut, cracks, holes, burnt metal or overlap"
              ],
              [
                "Root (underside)",
                "Even penetration along the whole length: not missing, not excessive, no burn-through"
              ],
              [
                "The job",
                "Parts in line, square, within size; little distortion"
              ]
            ]
          }
        },
        {
          "h": "Gas weld defects"
        },
        {
          "table": {
            "head": [
              "Defect",
              "Main causes",
              "Cure"
            ],
            "rows": [
              [
                "Lack of root penetration",
                "Gap too small or root face too thick; nozzle too small; travel too fast; flame not aimed into the root",
                "Fit up to the WPS; correct nozzle; watch for the small keyhole at the root"
              ],
              [
                "Lack of side fusion",
