Repository: CESTIS-Technical-Services-Limited/C.E.S.T.I.S-Train

# CESTIS Training LMS + MegaData

> **Running the Centre day to day — backups, the weekly health check, the monthly USB copy, the
> yearly chores, and what to do when something goes wrong:**
> [`docs/RUNNING-THE-CENTRE.md`](docs/RUNNING-THE-CENTRE.md). Start there.

The Centre's static-page LMS (GitHub Pages, consumer-Gmail Drive — decision D1: strictly
zero-cost infrastructure) plus **MegaData**, a canonical append-only data layer designed to
replace per-page storage silos. **MegaData is built but not in use:** no broker is deployed, so
every page runs in its *legacy* mode, where records are kept on each device and synced to the

File: Offline System/study-kits/welding-fabrication-level-3/memfab0131b.json (part 1 of 2)
{
  "format": "cestis-study-kit",
  "version": 1,
  "status": "to-check",
  "written": "2026-11-07",
  "programme": "Welding & Fabrication",
  "qualification": {
    "id": "QUAL-WEL-L3",
    "title": "WELDING LEVEL 3",
    "code": "MEM30215"
  },
  "level": 3,
  "unit": {
    "code": "MEMFAB0131B",
    "title": "Repair/replace/modify fabrications (basic)"
  },
  "summary": "This Level 3 unit teaches you to assess damaged, worn or unsuitable steel fabrications and to repair, replace or modify them safely, to an agreed procedure. You will learn to find the cause of a failure, decide between repair and replacement, get the right approvals, identify the material, remove cracks and damaged parts, fit new parts and modifications, deal with galvanised steel, cast iron and worn surfaces, control distortion, inspect and test the work, keep records, and lead a small team through the job.",
  "sections": [
    {
      "title": "Unit overview",
      "blocks": [
        {
          "p": "This unit is part of the Welding Level 3 qualification (MEM30215). It covers the **repair, replacement and modification of fabrications**: gates, grilles, frames, brackets, stands, trailers, tanks, plant parts and structural steelwork that have cracked, bent, rusted, worn out, or no longer suit the job they do."
        },
        {
          "p": "Repair work is different from new work. The item is often dirty, rusted or painted, or still in place; nobody may know what it is made of; it may still be carrying a load; and the damage usually has a **cause** that will come back if you only weld over it. A good repair welder thinks like an inspector first and a welder second."
        },
        {
          "p": "**Who it is for:** trainees on the Welding Level 3 programme at HEART/NSTA Trust centres and other providers, and welders who already make new work and now lead repair and maintenance jobs in shops, on farms, in factories and hotels, and on site."
        },
        {
          "table": {
            "head": [
              "What you must be able to do",
              "What this means on the job"
            ],
            "rows": [
              [
                "Assess the damage",
                "Make the item safe, clean and inspect all of it, find the full extent of cracks, rust and wear, and work out why it failed."
              ],
              [
                "Decide what to do",
                "Compare repair, replacement and modification on strength, cost, time and service life, and know which items you must not repair."
              ],
              [
                "Agree and plan the work",
                "Get approval from the engineer or person responsible and from the customer, price the job, and write a short repair procedure."
              ],
              [
                "Make the job safe",
                "Isolate machines, prop loads, use permits, have tanks made gas-free, deal with old coatings, and control fire and fume."
              ],
              [
                "Identify the material",
                "Use records, markings and simple workshop tests so that you choose the right filler, preheat and method."
              ],
              [
                "Remove damage and prepare",
                "Mark cut lines in sound metal, cut out damaged parts and old welds, and prepare joints to the WPS."
              ],
              [
                "Repair cracks and worn parts",
                "Find and remove cracks, weld the groove, build up worn surfaces, hardface, and repair galvanised steel and cast iron."
              ],
              [
                "Fit new parts and modifications",
                "Make replacement parts that fit, set them in line, and make changes to an agreed drawing."
              ],
              [
                "Control distortion",
                "Plan clamping, tacking and welding order, and correct distortion if it happens."
              ],
              [
                "Inspect, test and hand back",
                "Inspect visually and with crack tests, check fit and function, restore the finish, write the repair report and explain the work to the customer."
              ],
              [
                "Lead the team",
                "Brief and supervise others, set check points, and keep the job safe and recorded."
              ]
            ]
          }
        },
        {
          "h": "How you will be assessed"
        },
        {
          "ul": [
            "A **multiple-choice theory paper** on assessing damage, repair or replace decisions, approvals, safe preparation, identifying materials, crack repair, removing parts, distortion, galvanised steel, cast iron, wear repair, modifications, inspection, records, customers and leading the job.",
            "A **written paper**: short answers that need exact terms or figures (for example developer, hardfacing, parent metal, bush, insert, back-step, spark test, hot work permit, as-built drawing, buffer layer, visual inspection, or a repair cost in J$) and essays in full sentences.",
            "**Practical tasks** done as a group: assess and repair cracked welded brackets, with dye penetrant checks and a repair report; and cut out and replace a damaged member of a frame, then modify the frame to a marked-up drawing."
          ]
        },
        {
          "note": "Most questions at this level ask what you should do **first**, or what is **best for this job, and why**. In repair work the answer is nearly always: make it safe, find the full damage and its cause, get agreement, then weld to a procedure and check the result.",
          "label": "Tip"
        }
      ]
    },
    {
      "title": "Assessing the damage and finding the cause",
      "blocks": [
        {
          "p": "Never start a repair by welding. Start by finding out what is wrong, how far the damage goes, and why it happened. A crack that is welded over without removing its cause will usually come back, often right beside the repair."
        },
        {
          "h": "Why fabrications fail"
        },
        {
          "table": {
            "head": [
              "Cause",
              "What it looks like",
              "Typical places"
            ],
            "rows": [
              [
                "Fatigue",
                "A crack that grows a little with each load or vibration, often with no bending. The broken face may show curved \"beach marks\" spreading out from where the crack started.",
                "Weld toes, sharp corners, holes, the ends of short welds and stiffeners, brackets on vibrating machines, trailer drawbars and spring hangers"
              ],
              [
                "Overload",
                "Bending, buckling, or a torn and stretched break after one heavy load",
                "Members loaded beyond their design; items used for a job they were not made for"
              ],
              [
                "Corrosion",
                "Rust scale, pitting, thinning and holes; flaking paint with rust streaks below",
                "Wherever water or salt sits: inside hollow sections, between lapped plates, at ground level, near the sea"
              ],
              [
                "Impact",
                "Dents, bends and local cracks",
                "Gates hit by vehicles, loader buckets, trailer sides"
              ],
              [
                "Wear",
                "Metal rubbed or ground away; oval holes; thin edges",
                "Pin holes, hinges, bucket edges, chutes, conveyor parts"
              ],
              [
                "Poor design or workmanship",
                "Undersize welds, undercut, lack of fusion, welds stopped at sharp corners, the wrong material",
                "Anywhere; often the first place to crack"
              ],
              [
                "Heat or fire",
                "Scaling, sagging, warping",
                "Items near furnaces, ovens and fires"
              ]
            ]
          }
        },
        {
          "note": "Fatigue cracks usually start at a **stress raiser**: a sharp corner, a notch, undercut, an arc strike, the end of a weld, or a hole. If the repair puts the same stress raiser back, the crack will come back.",
          "label": "Remember"
        },
        {
          "h": "Steps in assessing a damaged item"
        },
        {
          "flow": [
            "Make it safe: take it out of use, barrier it off, and take the load off or prop it",
            "Find out the history: drawings, age, what it carries, when and how the damage was found, any earlier repairs",
            "Clean the damaged area and the area around it to bright metal, so cracks and pits can be seen",
            "Inspect the whole item, not only the obvious damage: other joints, fixings, hinges, the far side",
            "Find the full length of every crack with dye penetrant (or magnetic particle testing) and mark both ends",
            "Measure the sound metal left where there is rust or wear, and check the item for bends, twist and alignment",
            "Identify the material, or find out how it can be identified",
            "Decide the most likely cause, and record everything with notes, sketches and photos"
          ]
        },
        {
          "h": "Measuring what is left"
        },
        {
          "ul": [
            "Rust makes steel look thicker than it is. Chip, wire-brush or grind the scale off, then measure the remaining thickness with calipers or a micrometer at the edges. An **ultrasonic thickness gauge**, where one is available, measures plate and tube walls from one side.",
            "Measure in several places and record the thinnest. Compare it with the original thickness from the drawing or from an unworn part of the item.",
            "For worn holes and pins, measure the diameter in two directions at right angles: the difference shows how oval the hole has become.",
            "For frames, measure the diagonals (equal diagonals mean the frame is square), check straightness with a straight edge or string line, and check level and plumb with a spirit level."
          ]
        },
        {
          "table": {
            "head": [
              "Inspection aid",
              "Use it to"
            ],
            "rows": [
              [
                "Good light, torch and mirror",
                "See into inside corners, under members and behind brackets"
              ],
              [
                "Magnifying glass",
                "Look closely at a possible crack"
              ],
              [
                "Dye penetrant kit",
                "Show cracks that break the surface, on any non-porous metal"
              ],
              [
                "Magnetic particle kit (yoke and ink)",
                "Show cracks at and just below the surface of steel (magnetic metals only)"
              ],
              [
                "Calipers, micrometer, ultrasonic thickness gauge",
                "Measure how much sound metal remains"
              ],
              [
                "Tape, straight edge, square, string line, spirit level",
                "Check size, alignment, squareness and twist"
              ],
              [
                "Camera",
                "Record the damage before any work starts"
              ]
            ]
          }
        },
        {
          "note": "Near the coast (Kingston Harbour, Montego Bay, Negril, Port Antonio and the south coast) salt air speeds up rust, most of all inside hollow sections with no drain holes, under lapped joints, and where steel stands in wet ground. Check these places on every repair, and ask whether the item has been through a hurricane, a flood or a vehicle strike.",
          "label": "Jamaica"
        },
        {
          "h": "Recording what you found"
        },
        {
          "p": "Write down what you found before you change anything: the item and where it is; the damage (the type, size and position of each crack, thin area or bend); the likely cause; the material; and your measurements. Take photos with a rule or tape in the picture to show the size, and mark crack ends with a paint marker before you photograph them. These notes become the first part of the **repair report**."
        }
      ]
    },
    {
      "title": "Deciding, agreeing and planning the work",
      "blocks": [
        {
          "h": "Repair, replace or modify?"
        },
        {
          "table": {
            "head": [
              "Choice",
              "When it is usually right",
              "Points to weigh"
            ],
            "rows": [
              [
                "Repair",
                "The damage is local, the metal round it is sound, the cause can be removed, and the repaired item will be as strong as it needs to be",
                "Usually cheapest and quickest; needs skill and a procedure; may leave a weaker or shorter-lived item"
              ],
              [
                "Replace a part",
                "Rust has thinned it below a safe strength, cracks are long or many, it is badly bent, or a repair would cost nearly as much as a new part",
                "A new part of the same section and grade gives full strength and a longer life; needs accurate measuring and fitting"
              ],
              [
                "Replace the whole item",
                "Damage is widespread, the design is wrong for the job, or parts cannot be had",
                "Often the right advice for old, badly rusted gates, grilles and stands"
              ],
              [
                "Modify",
                "The customer wants the item to do something new, or the design itself caused the failure (for example a sharp corner that keeps cracking)",
                "Any change in load, balance or use is checked and approved first; the drawings are updated afterwards"
              ]
            ]
          }
        },
        {
          "p": "Weigh the choices on: **safety and strength** after the work; **cost** (labour, materials, transport and the customer's downtime); **time**; how long each choice will **last**; whether the right material is available; and what the drawing, the standard or the insurer requires. Explain your advice to the customer in plain words, with the reasons, so they can decide with the facts in front of them."
        },
        {
          "note": "Advising replacement when a repair would be weak is good service, not lost work. A repair that fails can hurt someone, and it costs the customer twice.",
          "label": "Remember"
        },
        {
          "h": "Work you must not take on alone"
        },
        {
          "p": "Some items are controlled by codes and laws because a failure can kill. Do not weld or patch them unless the owner has arranged for a qualified, approved repairer to work to the right code, with inspection afterwards:"
        },
        {
          "ul": [
            "**Pressure equipment**: air receivers and compressor tanks, boilers, gas cylinders, LPG tanks, pressure pipework.",
            "**Lifting equipment**: hooks, shackles, chains, crane parts, lifting beams and lugs, engine hoists. A repaired lifting item is examined, and tested where required, by a competent person before it is used again.",
            "**Vehicle safety parts**: steering, brakes, axles, chassis rails and towing parts, where the vehicle maker's rules apply.",
            "**Fuel tanks and containers** that have held flammable liquids, until a competent person has made them safe (see the next section).",
            "**Structural members** of buildings and platforms, unless an engineer has designed or approved the repair."
          ]
        },
        {
          "h": "Approvals"
        },
        {
          "ul": [
            "A repair or modification to anything that carries load (a beam, column, stair, platform, lifting point or trailer drawbar) is approved **before work starts** by a qualified engineer or the person responsible for the item. They may give a drawing, a repair method, the materials and the checks.",
            "If you need to change what was approved during the job (a different section, a moved splice, an extra cut), stop and get the change approved too.",
            "The customer agrees the work and the price before you start, preferably in writing.",
            "If you find more damage than you quoted for, stop, show the customer, explain the extra work and cost, and get their agreement before you carry on. Never hide damage, and never quietly add it to the bill."
          ]
        },
        {
          "h": "Pricing a repair"
        },
        {
          "p": "A quotation lists the work, the price in J$, GCT at the current rate, and the time the job will take. A simple build-up of the cost:"
        },
        {
          "table": {
            "head": [
              "Item",
              "Example"
            ],
            "rows": [
              [
                "Labour",
                "7 hours at J$2 800 an hour = J$19 600"
              ],
              [
                "Steel and parts",
                "Two lengths of square hollow section and a plate = J$12 400"
              ],
              [
                "Consumables",
                "Electrodes, discs, gas and paint = J$3 600"
              ],
              [
                "Cost before GCT",
                "J$19 600 + J$12 400 + J$3 600 = J$35 600"
              ],
              [
                "GCT",
                "Added at the current rate"
              ]
            ]
          }
        },
        {
          "note": "Compare the price of the repair with the price of a new part or item, and with how long each will last. A repair costing J$35 600 that lasts two years may be worse value than a new item at J$60 000 that lasts ten.",
          "label": "Tip"
        },
        {
          "h": "The repair procedure"
        },
        {
          "p": "For anything more than a small, simple job, write a short **repair procedure** before you start, and agree it with your supervisor, the engineer if there is one, and the customer. It makes everyone agree the steps, the checks and the safety controls before the first cut."
        },
        {
          "ul": [
            "The item, the damage found and its likely cause",
            "What will be repaired, replaced or changed, with a sketch or the marked-up drawing",
            "The material, the replacement sections and the filler, from the WPS or the maker's guidance",
            "How the damage is removed and the joint prepared, and any preheat",
            "The welding order, and how distortion will be controlled",
            "The checks at each stage (hold points) and the final inspection and tests",
            "The safety controls: isolation, props, permits, PPE, fire and fume",
            "Who does each task, and who signs off"
          ]
        },
        {
          "h": "Leading a repair team"
        },
        {
          "ul": [
            "Brief the team before they start: the procedure, the hazards, each person's task, and the check points. Ask questions to make sure they have understood.",
            "Match the task to the person: a trainee may clean, measure and prepare; a qualified welder makes the load-bearing welds, with you watching the first ones.",
            "Set **hold points** where work stops until you have checked it: the crack fully removed, the fit-up right, the first run sound.",
            "Watch the safety controls all through the job, not only at the start.",
            "At the end, review the job with the team: what went well and what to do better next time."
          ]
        }
      ]
    },
    {
      "title": "Making the job safe",
      "blocks": [
        {
          "p": "Repair work brings hazards that new work does not: the item may be part of a running machine, carrying a load, full of fuel vapour, covered in old paint or zinc, or standing in a busy building. Plan the safety before you plan the welding."
        },
        {
          "h": "Machines and plant: isolation"
        },
        {
          "flow": [
            "Agree the work with the person in charge of the machine or plant, and get the permit to work if the site uses one",
            "Stop the machine and isolate every energy supply: electrical, hydraulic, air, steam and fuel",
            "Lock off the isolators with your own padlock and fix a tag with your name",
            "Release stored energy: lower raised parts or block them, bleed air and hydraulic pressure, relieve springs",
            "Try to start the machine (or test for dead) to prove the isolation works",
            "Only then begin; remove your lock only when the work is finished and the guards are back"
          ]
        },
        {
          "note": "Switching a machine off at its own switch is not isolation: someone else can switch it back on. Each person working on the machine fits their own lock.",
          "label": "Safety"
        },
        {
          "h": "Loads and stored stress"
        },
        {
          "ul": [
            "Before you cut a member that carries load (a column, beam, stair stringer or tank stand leg), fit **temporary props** or shores that carry the load safely, and get the method approved.",
            "Empty tanks and bins before you work on their supports.",
            "Trailers and vehicles go on proper stands on firm ground, never on a jack alone.",
            "A bent or twisted member can hold stored stress. When it is cut it can spring sideways, or the parts can drop. Clamp or support both sides of a cut, and stand clear of the line it could move in."
          ]
        },
        {
          "h": "Tanks, drums and pipes that held flammable materials"
        },
        {
          "p": "Vapour left in a drum, tank or pipe that held fuel, oil, paint, solvent or chemicals can explode when it is heated, even years after it was emptied and even if it \"smells clean\". Rinsing it once with water is not enough. Before any heat is applied, a **competent person** must clean it (for example by steaming, or washing with the right cleaner) and prove it **gas-free** with a gas detector. Some methods also fill the container with water or an inert gas while the work is done. Follow the procedure and the competent person's written clearance."
        },
        {
          "h": "Hot work in buildings and on site"
        },
        {
          "ul": [
            "Get the **hot work permit** where the site uses one. It records the fire precautions, who checks them, and the fire watch.",
            "Move anything that can burn about 10 metres or more away, or cover it with fire-resistant blankets. Look above and below for openings that sparks can fall through.",
            "Put up screens to protect people from arc light and sparks, and barriers to keep the public away.",
            "Keep an extinguisher of the right type at hand, with someone who knows how to use it.",
            "Keep a **fire watch** during the work and for at least 30 minutes after it (many sites ask for 60 minutes).",
            "Fix the work return clamp on the part being welded, close to the weld. Current that finds a path through bearings, hinges, bolts, chains, racking or a building's steel can arc and overheat at loose joints, start fires, and pit bearings.",
            "On vehicles and machines with electronic controls, follow the maker's instructions. This usually means disconnecting the battery and protecting the control units before you weld."
          ]
        },
        {
          "h": "Old coatings"
        },
        {
          "table": {
            "head": [
              "Coating",
              "Hazard when it is heated",
              "Control"
            ],
            "rows": [
              [
                "Old paint",
                "Fume from the paint; very old paints may contain lead",
                "Strip it back from the weld area (often about 25 mm or more each side) with extraction; respirator as the risk assessment says"
              ],
              [
                "Zinc (galvanising)",
                "Zinc oxide fume causes **metal fume fever**: flu-like chills, fever, aches and sickness a few hours later",
                "Remove the zinc from the weld area; extraction at the arc; suitable respirator"
              ],
              [
                "Oil, grease, bitumen",
                "Smoke, fire, porosity",
                "Degrease with a non-chlorinated cleaner and let it dry"
              ],
              [
                "Plastic or powder coating",
                "Irritant and toxic fume",
                "Strip it from the weld area before heating"
              ]
            ]
          }
        },
        {
          "note": "Never clean with chlorinated solvents near arc welding: the arc's ultraviolet light can turn their vapour into **phosgene**, a poisonous gas.",
          "label": "Safety"
        },
        {
          "h": "Other site hazards"
        },
        {
          "ul": [
            "Work at height from a tagged scaffold, a platform or an elevating work platform, with fall protection as the site rules require.",
            "Confined spaces (inside tanks, pits and ducts) need a permit, gas testing, ventilation and a standby person outside.",
            "Keep your work area tidy: cables routed away from walkways, offcuts cleared, hot parts marked HOT.",
            "Wear full welding PPE, plus a face shield and hearing protection for grinding and gouging."
          ]
        }
      ]
    },
    {
      "title": "Identifying the material",
      "blocks": [
        {
          "p": "Before you repair a part you must know, as far as you can, what it is made of. The material decides the **filler**, whether **preheat** is needed, which **process** and **method** to use, and sometimes whether the part can be welded at all. A mild steel electrode used on a high-carbon shaft or on cast iron can leave a weld that cracks as it cools."
        },
        {
          "h": "Ways to identify the material"
        },
        {
          "table": {
            "head": [
              "Method",
              "How it works",
              "What it tells you"
            ],
            "rows": [
              [
                "Drawings, records and markings",
                "Check the drawing, the parts list, the maker's manual, stamped or painted grade marks and mill certificates",
                "The best source: use it whenever you can"
              ],
              [
                "Appearance and use",
                "Look at the surface and shape, and ask what the part does. Castings have rough, sandy surfaces and parting lines; rolled sections have mill scale; forgings have smooth, flowing shapes.",
                "Cast iron or cast steel, rolled steel or a forging. Springs, shafts and tools are usually higher-carbon or alloy steel."
              ],
              [
                "Magnet test",
                "Hold a magnet to a clean area",
                "Mild and carbon steels, cast iron and some stainless steels are magnetic. **Austenitic stainless steel** (such as 304 and 316), aluminium, copper, brass and bronze are not, although austenitic stainless can be slightly magnetic where it has been bent or worked."
              ],
              [
                "Spark test",
                "Touch the part lightly to a grinding wheel and watch the sparks against a dark background",
                "The type of steel, from the colour, length and bursts of the sparks (see the next table)"
              ],
              [
                "File test",
                "Run a sharp file across an edge",
                "A file that bites easily means soft steel; one that skids means hardened steel"
              ],
              [
                "Chip test",
                "Cut a small chip with a cold chisel",
                "Mild steel gives a smooth, continuous chip; cast iron breaks off in small, crumbly pieces"
              ],
              [
                "Fracture face",
                "Look at a broken surface",
                "Grey cast iron shows a dull grey, grainy face; steel a brighter, finer face, often torn at the edges"
              ],
              [
                "Weight and colour",
                "Feel and look",
                "Aluminium is light and pale; copper alloys are red or yellow"
              ],
              [
                "Analysis",
                "A spot-test kit or a hand-held analyser where available, or a laboratory test",
                "The actual composition, for load-bearing and pressure work"
              ]
            ]
          }
        },
        {
          "h": "Spark test patterns"
        },
        {
          "table": {
            "head": [
              "Material",
              "Typical sparks"
            ],
            "rows": [
              [
                "Mild (low-carbon) steel",
                "Long, straw-yellow streams with a few small forks or bursts"
              ],
              [
                "Medium- and high-carbon steel",
                "Shorter, brighter streams with many bushy, star-like bursts; the more carbon, the more bursts"
              ],
              [
                "Grey cast iron",
                "Short, dull red-orange streams with small bursts close to the wheel"
              ],
              [
                "Stainless steel",
                "Shorter, orange to straw streams with few or no bursts"
              ],
              [
                "Aluminium, copper, brass",
                "Few or no sparks"
              ]
            ]
          }
        },
        {
          "note": "Spark testing takes practice. Keep a set of labelled sample bars (mild steel, high-carbon steel, cast iron and stainless) and compare the part's sparks with theirs on the same wheel. Wear eye protection and keep the sparks away from anything that can burn.",
          "label": "Tip"
        },
        {
          "note": "If you cannot identify the material of a load-bearing part, do not guess. Have it tested, or ask the engineer to decide. If a decision must be made on the spot, treat it as the harder-to-weld material: for example, use preheat and low-hydrogen filler as for a medium-carbon steel.",
          "label": "Remember"
        },
        {
          "h": "Common materials in repair work"
        },
        {
          "table": {
            "head": [
              "Material",
              "Where you meet it",
              "What it means for the repair"
            ],
            "rows": [
              [
                "Mild steel",
                "Gates, grilles, frames, stands, most brackets",
                "Easy to weld; use a matching filler (for example E7018 or E6013 electrodes, or ER70S-6 wire)"
              ],
              [
                "Medium- and high-carbon steel",
                "Shafts, axles, pins, springs, blades, rails",
                "Hardens and cracks next to the weld; needs preheat, low-hydrogen filler and slow cooling, to a procedure. Springs and heat-treated tools are usually replaced, not welded."
              ],
              [
                "High-strength steel",
                "Truck chassis, crane parts, wear plate",
                "Follow the maker's repair instructions; some may not be welded or heated at all"
              ],
              [
                "Cast iron",
                "Pump bodies, gearbox and motor housings, old machine parts, manhole frames",
                "Brittle; cracks from heat stress; needs special filler and method"
              ],
              [
                "Stainless steel",
                "Food equipment, kitchen frames, tanks, fittings",
                "Needs stainless filler and its own clean tools; usually GTAW, GMAW or stainless MMAW electrodes"
              ],
              [
                "Aluminium",
                "Boat parts, truck bodies, ladders, signs",
                "Needs GTAW or GMAW with aluminium filler and argon; heat-treated alloys lose strength near the weld"
              ],
              [
                "Galvanised steel",
                "Fencing, grilles, rails, farm gates, structural steel",
                "Remove the zinc from the weld area, control the fume, and restore the coating"
              ]
            ]
          }
        }
      ]
    },
    {
      "title": "Removing damage, preparing joints and fitting new parts",
      "blocks": [
        {
          "h": "Marking the cut lines"
        },
        {
          "ul": [
            "Measure and record the item's key sizes **before** you cut: lengths, centres, diagonals, heights and hole positions. You need them to set the new part.",
            "Mark cut lines in **sound metal**, beyond the end of the rust, crack or bend, so that only the damage is removed and the new piece meets good steel.",
            "Mark the lines square to the member (use a wrap-around strip for tube and pipe), and add centre lines and match marks across the cut so the new part can be lined up.",
            "Keep new butt joints clear of existing welds, holes and bends and of the points of highest load, or where the engineer directs."
          ]
        },
        {
          "h": "Choosing how to cut and remove"
        },
        {
          "table": {
            "head": [
              "Method",
              "Best for",
              "Points to watch"
            ],
            "rows": [
              [
                "Abrasive cut-off disc (grinder)",
                "Small sections, tube, cutting close to other parts",
                "Little heat; guard on; disc rated for the grinder's speed; sparks controlled"
              ],
              [
                "Saw (bandsaw, hacksaw, portable saw)",
                "Clean, square cuts with no heat",
                "Slow on heavy sections; the part must be clamped"
              ],
              [
                "Oxy-fuel cutting",
                "Thick carbon steel; fast site cutting",
                "Wide heat-affected zone; does not cut stainless steel, aluminium or cast iron; grind off the oxide before welding"
              ],
              [
                "Plasma cutting",
                "Any metal that conducts, thin to medium",
                "Fast, narrow cut; fume and noise; needs power and compressed air"
              ],
              [
                "Air carbon arc gouging",
                "Removing old welds, cracks and backing; back-gouging",
                "Very fast; loud and smoky; leaves a carbon-rich surface that must be ground back to bright metal before welding"
              ],
              [
                "Grinding",
                "Short cracks, small welds, dressing",
                "Slow but very controlled"
              ],
              [
                "Drilling",
                "Crack stop holes; removing rivets and spot welds",
                "Centre-punch first; clamp the work"
              ]
            ]
          }
        },
        {
          "h": "Removing an old part without damaging the main member"
        },
        {
          "ul": [
            "Remove the **weld**, not the parent metal: gouge or grind the old fillet away, stopping when you reach the surface of the main plate.",
            "Do not hammer the part off, and do not heat the whole member red hot to pull it off: both damage the main member and can start cracks.",
            "Dress the surface flush and check it with dye penetrant for any cracks the old part may have started."
          ]
        },
        {
          "h": "Preparing the joint"
        },
        {
          "ul": [
            "Prepare the ends for the weld that the drawing or WPS asks for. A **full-strength butt weld** in thicker material usually needs a bevel: for example, for MMAW on plate, a single-V with about a 60° included angle, a root face of about 1–2 mm and a root gap of about 2–3 mm. The WPS gives the exact figures.",
            "Hollow sections cannot be welded from the inside, so a splice in tube is often made on a **backing strip** or an internal backing sleeve that lets the root fuse fully from the outside.",
            "Clean every joint face, and about 25 mm each side of it, to bright metal: rust, scale, paint, zinc, oil and old slag all cause defects.",
            "Grind off the carbon-rich layer left by gouging and the oxide left by flame cutting."
          ]
        },
        {
          "h": "Replacement material"
        },
        {
          "ul": [
            "Use the **same section, size, thickness and grade** as the original unless the engineer approves a change. A thinner or smaller section may be easier to weld in, but it makes a weak point.",
            "Check the grade from the drawing, the supplier's markings or the mill certificate.",
            "A length of new section welded into a member in place of a damaged length is called an **insert** or a **splice**."
          ]
        },
        {
          "h": "Making a replacement part when there is no drawing"
        },
        {
          "flow": [
            "Measure the old part fully, including holes, centres and fixing points; measure an unworn area if the part is worn",
            "Measure the mating parts and the space the part fits into, as they may differ from the old part",
            "Sketch the part with all its sizes, and check the sketch against the job",
            "For awkward shapes, make a template in card or thin sheet and offer it up",
            "Make the part, check it against the sketch, and trial-fit it before final welding"
          ]
        },
        {
          "h": "Fitting the new part"
        },
        {
          "ul": [
            "Clamp and tack the new part, then check its alignment in **both directions**, its level or plumb, and the item's squareness (diagonals) before full welding. Tacks are easy to break and re-set; full welds are not.",
            "Make tacks with the same filler and care as the final weld: they become part of it.",
            "On frames, tack every new joint first, check the whole frame, then weld in the planned order."
          ]
        },
        {
          "h": "Modifications"
        },
        {
          "p": "A modification changes what an item is or does: a door cut into a grille, a ramp added to a trailer, an extra bracket on a frame, a hoist beam fixed to a structure. Before you agree to one, check:"
        },
        {
          "ul": [
            "**Strength and load**: will the change add load, move load onto another member, or remove material that was carrying load?",
            "**Balance**: will it move the centre of gravity, or change the weight on a hitch or an axle?",
            "**Function and clearance**: will doors still swing, parts still move and people still get past?",
            "**Approval**: who must approve it (the engineer, the owner, the vehicle maker)?",
            "**Drawings**: make or mark up a drawing of the change and agree it before you start. When the job is finished, mark the drawing **as built**, so later repairs work from what is really there."
          ]
        }
      ]
    },
    {
      "title": "Repairing cracks and testing for them",
      "blocks": [
        {
