Repository: CESTIS-Technical-Services-Limited/C.E.S.T.I.S-Train

# CESTIS Training LMS + MegaData

> **Running the Centre day to day — backups, the weekly health check, the monthly USB copy, the
> yearly chores, and what to do when something goes wrong:**
> [`docs/RUNNING-THE-CENTRE.md`](docs/RUNNING-THE-CENTRE.md). Start there.

The Centre's static-page LMS (GitHub Pages, consumer-Gmail Drive — decision D1: strictly
zero-cost infrastructure) plus **MegaData**, a canonical append-only data layer designed to
replace per-page storage silos. **MegaData is built but not in use:** no broker is deployed, so
every page runs in its *legacy* mode, where records are kept on each device and synced to the

File: Offline System/study-kits/welding-fabrication-level-3/memfab0133b.json (part 1 of 2)
{
  "format": "cestis-study-kit",
  "version": 1,
  "status": "to-check",
  "written": "2026-11-07",
  "programme": "Welding & Fabrication",
  "qualification": {
    "id": "QUAL-WEL-L3",
    "title": "WELDING LEVEL 3",
    "code": "MEM30215"
  },
  "level": 3,
  "unit": {
    "code": "MEMFAB0133B",
    "title": "Perform gas tungsten arc welding process to AWS specification (Pipe)"
  },
  "summary": "This Level 3 unit teaches you to weld carbon steel and stainless steel pipe with gas tungsten arc welding (GTAW, or TIG) to a welding procedure specification (WPS) under the AWS code or procedure the Centre uses. You will learn how welder qualifications limit the work, how to prepare and fit up pipe, set up purging, and weld open roots, inserts, socket welds and butt joints in the 1G, 2G, 5G and 6G positions. You will also learn to inspect and test pipe welds, repair them, do the calculations, keep the records, and plan and lead a pipe job.",
  "sections": [
    {
      "title": "Unit overview",
      "blocks": [
        {
          "p": "This unit is part of the Welding Level 3 qualification (MEM30215). It covers **gas tungsten arc welding (GTAW)** of pipe to a written procedure: the welding of process, water, air and food lines where a leak or a failed weld can stop a plant, injure people or spoil a product. In Jamaican workshops GTAW is usually called **TIG** (tungsten inert gas) welding."
        },
        {
          "p": "GTAW gives the cleanest, best-controlled root of any manual process, which is why so many pipe procedures use it for the root even when a faster process fills the joint. At this level you are expected to weld to the WPS, to check that you and the people you lead are qualified for the work, and to inspect, test and record it."
        },
        {
          "p": "**Who it is for:** trainees on the Welding Level 3 programme at HEART/NSTA Trust centres and other providers, and welders moving into pipe work in factories, hotels, water and power plants, and on pipe fabrication jobs."
        },
        {
          "table": {
            "head": [
              "What you must be able to do",
              "What this means on the job"
            ],
            "rows": [
              [
                "Work to the code and the WPS",
                "Read the WPS, check that each welder's qualification (WPQ) covers the pipe sizes, wall thicknesses and positions, and keep inside the ranges."
              ],
              [
                "Work safely",
                "Control high-frequency shocks, arc light, fume, argon build-up, hot pipe and pressure tests, and work safely in running plants."
              ],
              [
                "Set up the equipment",
                "Set up the DC power source, torch, cup, tungsten, shielding gas, purge equipment and filler for the job."
              ],
              [
                "Prepare and fit up pipe",
                "Check bevels, root face and gap, line the pipes up, tack them, set socket gaps and fit consumable inserts."
              ],
              [
                "Purge stainless pipe",
                "Set up dams and vents, purge to the oxygen level the WPS gives, and keep the purge on until the root has cooled."
              ],
              [
                "Weld pipe in all positions",
                "Weld roots, hot passes, fills and caps in the 1G, 2G, 5G and 6G positions, and make socket and branch welds."
              ],
              [
                "Inspect, test and repair",
                "Inspect inside and out, know the tests (bend tests, radiography, penetrant, pressure tests), and repair faults to procedure."
              ],
              [
                "Calculate and record",
                "Work out lengths, arc time, output, filler and gas; keep weld logs, weld maps and qualification records."
              ],
              [
                "Plan and lead the job",
                "Read isometric drawings, number the welds, plan the order of work and the hold points, and brief and supervise the team."
              ]
            ]
          }
        },
        {
          "h": "How you will be assessed"
        },
        {
          "ul": [
            "A **multiple-choice theory paper** on qualification, positions, inserts, socket welds, technique, root quality, purging, fit-up, filler, safety, orbital welding, calculations, inspection, testing, repairs, records and leading the team.",
            "A **written paper**: short answers that need exact terms or figures (for example welding operator, branch, cup, hold point, tie-in, bore, low-stress stamp, isometric, turning rolls, cerium, or a worked figure) and essays in full sentences.",
            "**Practical tasks**: a carbon steel pipe test coupon welded with GTAW in the 6G position to a WPS, with visual inspection, bend tests and a draft WPQ; and a small-bore pipe assembly with socket and butt welds, built from an isometric drawing, with penetrant checks and a weld log."
          ]
        },
        {
          "note": "Questions at this level ask \"which is best, and why?\" and \"what went wrong?\". Learn what each setting and each step does to the root inside the pipe, because that is the part you cannot see and the part that fails.",
          "label": "Tip"
        }
      ]
    },
    {
      "title": "Codes, procedures and welder qualification",
      "blocks": [
        {
          "p": "Pipe work is done to a **code**: a published set of rules for design, welding, inspection and testing. The client's specification names the code. In this unit you work to the AWS code or procedure the Centre uses; other pipe jobs may name other codes, and the ideas are the same."
        },
        {
          "h": "The documents"
        },
        {
          "table": {
            "head": [
              "Document",
              "What it is"
            ],
            "rows": [
              [
                "WPS (welding procedure specification)",
                "The written instructions for making the weld: process, pipe material and thickness range, diameter range, joint design, filler, tungsten, shielding and purge gas, current and polarity, positions and direction, preheat and interpass temperature, and technique"
              ],
              [
                "PQR (procedure qualification record)",
                "The record of the test weld that was made and tested to prove the WPS gives sound welds, with the actual settings used and the test results"
              ],
              [
                "WPQ (welder performance qualification)",
                "The record that a welder passed a test, and the range of work it covers: process, positions, diameters, thickness, filler group and joint type"
              ],
              [
                "Continuity record",
                "Shows that each welder has kept using the process, so the qualification stays current"
              ],
              [
                "Isometric drawing",
                "A 3-D drawing of a pipe run, with sizes, fittings and every weld numbered"
              ],
              [
                "Weld log or weld map",
                "Links each weld number to its welder, WPS, filler batch, date and test results"
              ],
              [
                "Inspection and test plan (ITP)",
                "Lists the checks and tests, and the hold points where work stops for the inspector"
              ]
            ]
          }
        },
        {
          "p": "Each code lists **essential variables**. A change in one of them (for example the process, the pipe material group, a big change in thickness, the filler group, or removing the backing gas) needs a new or revised WPS, backed by a new PQR. Keeping inside the ranges on the WPS is the welder's job; checking it is the team leader's."
        },
        {
          "h": "What a welder's pipe qualification covers"
        },
        {
          "p": "A welder qualifies by welding a test coupon that is inspected and tested. The WPQ then covers a range of work, worked out from the code's tables, and nothing outside it:"
        },
        {
          "ul": [
            "**Process**: GTAW. If the test used GTAW for the root and MMAW for the fill, each process is qualified only for the thickness of weld metal the welder laid with it.",
            "**Positions**: from the test position (see the next table).",
            "**Diameter range**: from the code's table for the pipe size tested. A test on small-bore pipe generally covers larger pipe too, but a test on large pipe does not cover very small pipe, because on a tight curve the position changes much faster and is harder to control.",
            "**Thickness**: the range of weld metal thickness the welder may lay, from the wall thickness tested.",
            "**Filler group and joint type**: for example, an open root, a root on backing, or a root with a consumable insert."
          ]
        },
        {
          "table": {
            "head": [
              "Test position",
              "How the pipe is set",
              "Generally qualifies (check the code's table)"
            ],
            "rows": [
              [
                "1G",
                "Axis horizontal, pipe rolled; you weld on top",
                "Flat only"
              ],
              [
                "2G",
                "Axis vertical; the weld runs round horizontally",
                "Flat and horizontal"
              ],
              [
                "5G",
                "Axis horizontal and fixed; you weld up each side, through flat, vertical and overhead",
                "Flat, vertical and overhead"
              ],
              [
                "6G",
                "Axis fixed at 45°",
                "All positions"
              ],
              [
                "2G and 5G together",
                "Two coupons",
                "All positions"
              ]
            ]
          }
        },
        {
          "note": "A welder's qualification stays current only while they keep using the process: under most codes, a welder who has not welded with GTAW for a set period (often six months) must be re-tested. Check the continuity record as well as the certificate.",
          "label": "Remember"
        },
        {
          "h": "Orbital welding"
        },
        {
          "p": "In **orbital GTAW** a weld head clamps round the tube and turns the tungsten round the joint by itself, following a stored program of current, pulse and speed. The person who sets up and runs it is a **welding operator**, and must be qualified on that kind of equipment. A manual welder's WPQ does not cover it, and an operator's qualification does not cover manual welding."
        },
        {
          "h": "Combination procedures"
        },
        {
          "p": "Many pipe procedures use **GTAW for the root** and often the second pass, then **MMAW** (or another faster process) for the fill and cap. GTAW gives a clean, smooth, fully fused root, but lays metal slowly; MMAW fills a thick wall much faster. The WPS gives both processes and how thick the GTAW layer must be before the change. A second GTAW pass is usually laid so that the first MMAW run cannot burn through the thin root."
        },
        {
          "note": "Never let a welder start on a joint that their WPQ does not cover. Check the qualifications when you plan the job, not after the radiographs come back.",
          "label": "Safety"
        }
      ]
    },
    {
      "title": "Safety for pipe GTAW",
      "blocks": [
        {
          "table": {
            "head": [
              "Hazard",
              "What can happen",
              "Controls"
            ],
            "rows": [
              [
                "High-frequency (HF) arc starting",
                "HF can jump to anyone touching the work, giving a sharp shock or a small, deep burn; it can upset computers, controls and other electronics nearby",
                "Dry gloves; do not touch or steady the pipe with bare skin while starting; keep torch and work leads short and close together; warn plant staff and anyone with an implanted medical device; use lift-arc start near sensitive equipment"
              ],
              [
                "Arc radiation",
                "The GTAW arc gives off strong ultraviolet light that burns eyes and skin, and reflects off bright stainless steel",
                "Helmet with the right shade (often about 10–12 for pipe GTAW; follow the chart); skin covered; screens for passers-by"
              ],
              [
                "Ozone and fume",
                "UV light makes ozone; stainless steel fume contains chromium compounds",
                "Extraction or good ventilation, more so in small plant rooms"
              ],
              [
                "Argon build-up",
                "Argon is heavier than air and has no smell. It collects in pits, trenches, low rooms, tanks and inside purged pipes, pushing out the oxygen, and can make you collapse without warning",
                "Ventilate; never put your face to the open end of a purged pipe; vent purge gas away from people; follow confined-space rules"
              ],
              [
                "Thoriated tungsten dust",
                "Red-banded (thoriated) tungsten is slightly radioactive; its grinding dust should not be breathed or swallowed",
                "Use ceriated or lanthanated tungsten where the WPS allows; otherwise grind on a dedicated grinder with extraction and wash your hands"
              ],
              [
                "Gas cylinders",
                "A falling cylinder can snap its valve; a damaged regulator can fail",
                "Chain cylinders upright; close the valve after use; check hoses and regulators"
              ],
              [
                "Hot pipe and stands",
                "Pipe stays hot long after the arc stops; a coupon or pipe can fall from a loose stand",
                "Mark hot work HOT; use tongs; bolt or clamp test stands firmly and check them before starting"
              ],
              [
                "Running plant",
                "Lines may hold water, steam, fuel, chemicals or pressure",
                "Isolate, lock off, drain and prove the line safe under a permit before cutting or welding"
              ],
              [
                "Pressure tests",
                "A failing joint under pressure can release water or gas with great force",
                "Keep people clear while pressure is raised; never strike, tighten or weld on a line under pressure"
              ]
            ]
          }
        },
        {
          "h": "Welding in a working plant"
        },
        {
          "flow": [
            "Get the permit to work and the hot work permit; agree the job with the plant's supervisor",
            "Have the line isolated, locked off, drained and proven safe; release any trapped pressure",
            "Clear or cover anything that can burn; put up screens; keep an extinguisher ready",
            "Check ventilation, especially in small or low rooms where argon can collect",
            "Warn plant staff about HF starting near control panels and computers",
            "Weld, then keep a fire watch during and after the work and mark the hot pipe"
          ]
        },
        {
          "note": "Hotel plant rooms, water pumping stations and food factories are often small, hot and poorly ventilated. Plan breaks and drinking water, set up ventilation before you start, and treat any low pit or trench as a place where argon can gather.",
          "label": "Jamaica"
        }
      ]
    },
    {
      "title": "Equipment, tungstens, gas and filler",
      "blocks": [
        {
          "h": "The power source and torch"
        },
        {
          "ul": [
            "GTAW uses a **constant-current** power source. Carbon and stainless steel pipe are welded on **DC electrode negative (DCEN)**: the torch goes to the negative terminal and the work lead to the positive. Most of the heat then goes into the work and the tungsten stays cool and pointed.",
            "Useful controls: **HF or lift-arc start**, **upslope** (current rises gently at the start), **downslope** (current falls gently at the end, to fill the crater), **pre-flow** and **post-flow** of gas, and **pulse** (the current switches between a high and a low value many times a second, helping to control heat on thin wall and out of position).",
            "On pipe a foot pedal is rarely practical; a thumb or finger control on the torch, or set current with downslope, is usual.",
            "Air-cooled torches suit lower currents; water-cooled torches suit long runs and higher currents. A short back cap helps in tight spaces."
          ]
        },
        {
          "table": {
            "head": [
              "Torch part",
              "Its job",
              "Points to know"
            ],
            "rows": [
              [
                "Cup (nozzle)",
                "Directs the shielding gas over the weld",
                "Sizes are numbered in sixteenths of an inch: a No. 6 cup is about 9.5 mm across inside, a No. 8 about 12.7 mm. Use the size the WPS gives."
              ],
              [
                "Collet and collet body",
                "Grip the tungsten and pass current to it",
                "Must match the tungsten size; a loose collet overheats"
              ],
              [
                "Gas lens",
                "A fine screen in place of the collet body that makes the gas flow smooth and even",
                "Lets you stick the tungsten out further (for example into a deep groove or a tight root) and still keep good gas cover"
              ],
              [
                "Back cap",
                "Closes the back of the torch and holds the tungsten",
                "Long, medium and short types for different access"
              ]
            ]
          }
        },
        {
          "h": "Tungstens"
        },
        {
          "table": {
            "head": [
              "Type",
              "Usual colour band",
              "Use"
            ],
            "rows": [
              [
                "2% ceriated",
                "Grey",
                "Good general choice for DC on steel and stainless; easy starts at low current"
              ],
              [
                "1.5% and 2% lanthanated",
                "Gold and blue",
                "Good general choice for DC; holds its point well"
              ],
              [
                "2% thoriated",
                "Red",
                "Traditional DC tungsten; slightly radioactive, so many shops now use the others"
              ],
              [
                "Pure tungsten and zirconiated",
                "Green and white",
                "For AC on aluminium, not for steel pipe"
              ]
            ]
          }
        },
        {
          "ul": [
            "Common sizes for pipe are 1.6 mm, 2.4 mm and 3.2 mm; 2.4 mm is the most used.",
            "For DCEN, grind a point with the grinding marks running **along** the tungsten, about 2 to 2½ times as long as the tungsten is thick, then leave a very small flat on the tip so it does not break off into the weld.",
            "Use a wheel kept only for tungsten, so the tungsten does not pick up steel or other dirt.",
            "If the tungsten touches the pool or the rod, stop. Grind out any tungsten left in the weld, and break off and re-grind the contaminated end before you carry on."
          ]
        },
        {
          "h": "Shielding and purge gas"
        },
        {
          "ul": [
            "Shielding gas is usually welding-grade **argon**. The flow is set on a flowmeter, often about 8–15 L/min for pipe work, as the WPS says. Too much flow is as bad as too little: it becomes turbulent and drags air into the arc.",
            "The **purge** (backing) gas inside the pipe is usually argon too, or another gas the WPS names. It protects the inside of the root (see the section on back purging).",
            "Check hoses and connections for leaks: a leak can suck air into the gas."
          ]
        },
        {
          "h": "Filler rods"
        },
        {
          "table": {
            "head": [
              "Part of the code",
              "In ER70S-2",
              "What it tells you"
            ],
            "rows": [
              [
                "ER",
                "ER",
                "Can be used as an electrode (in GMAW) or a rod (in GTAW)"
              ],
              [
                "70",
                "70",
                "Minimum tensile strength of the weld metal: 70 000 psi (about 480 MPa)"
              ],
              [
                "S",
                "S",
                "Solid wire or rod"
              ],
              [
                "Last digit",
                "2",
                "The chemical make-up. ER70S-2 contains extra deoxidisers (aluminium, titanium and zirconium), so it gives sound welds even where the surface is not perfectly clean; it is a common choice for roots."
              ]
            ]
          }
        },
        {
          "table": {
            "head": [
              "Pipe material",
              "Usual filler (check the WPS)"
            ],
            "rows": [
              [
                "Carbon steel",
                "ER70S-2 or ER70S-6"
              ],
              [
                "304 or 304L stainless",
                "ER308L"
              ],
              [
                "316 or 316L stainless",
                "ER316L (it contains molybdenum, like the pipe, for resistance to pitting by salt and acids)"
              ],
              [
                "Stainless steel to carbon steel",
                "ER309L"
              ]
            ]
          }
        },
        {
          "note": "The \"L\" in 304L, 316L and ER316L means low carbon. Low carbon stops the metal next to the weld losing its resistance to corrosion. Keep rods in closed, labelled tubes, never mix stainless and carbon steel rods, wipe each rod clean, and snip off a rod end that has oxidised.",
          "label": "Remember"
        },
        {
          "h": "Consumable inserts"
        },
        {
          "p": "A **consumable insert** is a ring of filler metal, of a set shape and of a grade to suit the pipe, placed in the root of the joint before welding. The root is then welded with GTAW, usually with little or no added rod: the insert and the pipe edges melt together and the insert becomes part of the weld. Inserts give a very even, smooth root profile inside, so a WPS may call for them on critical small-bore lines. The pipe ends are machined to the shape the insert needs; the insert is fitted to one end, the other pipe brought up tight, and the joint tacked through the insert."
        },
        {
          "h": "Orbital equipment"
        },
        {
          "ul": [
            "A programmable power source, and a weld head that clamps round the tube; closed heads hold the purge round the joint.",
            "Thin-wall tube is often welded **autogenously** (with no filler), so the tube ends must be cut square, faced smooth, free of burrs and butted tight with no gap. The machine cannot see or correct a poor fit-up.",
            "A test weld is usually made and checked at the start of each shift, and whenever the tube, the tungsten or the settings change.",
            "Tube from different batches (heats) can weld slightly differently, so heat numbers are recorded."
          ]
        }
      ]
    },
    {
      "title": "Preparing and fitting up pipe",
      "blocks": [
        {
          "h": "Pipe sizes"
        },
        {
          "p": "Steel pipe is sold by **nominal size** (NPS in inches, or DN in millimetres) and **schedule**. Each nominal size has a fixed outside diameter; a higher schedule means a thicker wall and a smaller **bore** (the inside diameter)."
        },
        {
          "table": {
            "head": [
              "Nominal size",
              "Outside diameter",
              "Schedule 40 wall",
              "Schedule 80 wall"
            ],
            "rows": [
              [
                "NPS 1 (DN 25)",
                "33.4 mm",
                "3.38 mm",
                "4.55 mm"
              ],
              [
                "NPS 2 (DN 50)",
                "60.3 mm",
                "3.91 mm",
                "5.54 mm"
              ],
              [
                "NPS 4 (DN 100)",
                "114.3 mm",
                "6.02 mm",
                "8.56 mm"
              ],
              [
                "NPS 6 (DN 150)",
                "168.3 mm",
                "7.11 mm",
                "10.97 mm"
              ]
            ]
          }
        },
        {
          "h": "Joint types"
        },
        {
          "table": {
            "head": [
              "Joint",
              "Typical preparation (always follow the WPS)",
              "Notes"
            ],
            "rows": [
              [
                "V-groove butt (open root)",
                "Bevel about 30–37.5° on each pipe; root face about 0–1.6 mm; root gap about 1.6–3 mm",
                "The usual pipe butt joint; the root is welded from outside and must fuse right through"
              ],
              [
                "Square butt",
                "Square-cut ends butted tight, no bevel",
                "Thin-wall tube, often stainless, often orbital"
              ],
              [
                "Insert joint",
                "Ends machined to suit the insert, often a J shape with a land",
                "For consumable inserts"
              ],
              [
                "Socket weld",
                "Plain pipe end pushed into a socket fitting, then pulled back to leave a gap",
                "A fillet weld round the outside; small-bore lines"
              ],
              [
                "Branch",
                "Set-on: the branch sits on the main, over a hole the size of its bore. Set-in: the branch passes into a hole the size of its outside diameter",
                "The joint angle changes all round the saddle shape"
              ]
            ]
          }
        },
        {
          "h": "Cutting, bevelling and cleaning"
        },
        {
          "ul": [
            "Cut ends square with a pipe cutter, saw or bevelling machine; check with a wrap-around strip or square, and remove all burrs.",
            "Check the bevel angle with a bevel gauge and file or grind the root face evenly all round.",
            "Clean the bevels and about 25 mm inside and outside the pipe to bright metal. On stainless, use stainless brushes and a clean solvent, and keep it away from carbon steel dust.",
            "Keep oily gloves off cleaned surfaces."
          ]
        },
        {
          "h": "Lining up and tacking"
        },
        {
          "flow": [
            "Set the pipes on stands or V-blocks, or use an external line-up clamp",
            "Set an even root gap all round, using a gap gauge or a piece of filler wire of the right size",
            "Check the inside line-up with a **hi-lo gauge**: the step between the two bores must be inside the WPS or code limit (often about 1.5 mm or less, smaller on thin wall)",
            "Check that the pipes are straight with a straight edge laid across the joint at several points",
            "Tack at equal spacing: on small-bore pipe, usually three or four tacks (four tacks are 360° ÷ 4 = 90° apart). Each tack must be fully fused through the root",
            "Grind each tack thin and taper both ends so the root can fuse right through it",
            "Re-check the gap and line-up after tacking, because tacks shrink and can close the gap"
          ]
        },
        {
          "note": "If the gap is outside the WPS range, break the tacks and re-fit the joint. Do not try to fill a wide gap with extra rod or weld fast past it: the root will be faulty.",
          "label": "Tip"
        },
        {
          "h": "Socket welds"
        },
        {
          "p": "For a socket weld, push the pipe fully into the socket, mark it at the socket face, then pull it back about **1.5 mm** and tack it. The gap lets the pipe grow as it heats and stops the pipe end pressing on the bottom of the socket; without it, the shrinking fillet is strained and can crack. Check after welding that the mark still shows the gap."
        },
        {
          "p": "When you work out a cut length between two socket fittings, allow for the gap at each end. Pipe length = centre-to-centre distance − each fitting's centre-to-socket-bottom distance − the gap at each end."
        },
        {
          "h": "Moisture and preheat"
        },
        {
          "ul": [
            "Pipe that has been in an air-conditioned store, or that carries cold water, is often colder than the air. In Jamaica's humid air, water droplets (dew) form on it, and they cause porosity. Warm the joint area gently (to about hand-warm) to drive the moisture off before welding.",
            "Thicker pipe or alloy pipe may need a set **preheat** and a maximum **interpass** temperature; the WPS gives them. Check with temperature-indicating crayons or a contact thermometer."
          ]
        }
      ]
    },
    {
      "title": "Back purging",
      "blocks": [
        {
          "p": "When you weld a pipe root, the inside of the weld has no gas shield from the torch. On carbon steel this is usually accepted. On **stainless steel**, and on many alloy steels, the hot metal inside reacts with the air and forms a black, crusty, granular layer called **sugaring**. It has lost its resistance to corrosion, it is rough enough to trap dirt and bacteria in a food line, and it can hide lack of fusion. A **back purge** fills the inside of the pipe with argon (or the gas the WPS names) so the root cools in gas, not air."
        },
        {
          "h": "Setting up a purge"
        },
        {
          "flow": [
            "Fit dams inside the pipe on each side of the joint: water-soluble paper dams taped in place, inflatable purge bladders, or caps and plugs on short spools",
            "Tape over the root gap on the outside, so gas does not escape through it; you peel the tape back a little at a time as you weld",
            "Feed the purge gas in at the low end or side, and leave a vent at the high end: argon is heavier than air, so it fills from the bottom and pushes the air out of the top",
            "Purge until an oxygen meter at the vent reads below the level the WPS gives, or for the time the WPS gives",
            "Tack the joint only after the purge is established: tacks oxidise inside too",
            "Turn the purge down to a gentle flow for welding, with the vent always open",
            "Keep the purge running after the last pass until the root has cooled enough not to colour"
          ]
        },
        {
          "note": "Never seal a purged pipe completely. As the gas heats up, the pressure inside rises and can push the root inwards (a concave root) or blow the molten root out. Too strong a purge flow does the same.",
          "label": "Remember"
        },
        {
          "h": "How much gas?"
        },
        {
          "p": "The volume to fill between two dams is the area of the bore × the distance between the dams: V = π ÷ 4 × bore² × length. For example, a bore of 52.5 mm with dams 500 mm apart: 0.7854 × 5.25 cm × 5.25 cm × 50 cm ≈ 1 082 cm³, or about **1.1 litres**. Purges usually pass several times that volume before the oxygen falls low enough, which is why an oxygen meter is more reliable than a guess."
        },
        {
          "h": "Reading the root colour"
        },
        {
          "table": {
            "head": [
              "Inside colour of a stainless root",
              "What it means"
            ],
            "rows": [
              [
                "Silver to light straw",
                "Good purge; usually accepted"
              ],
              [
                "Darker straw or gold",
                "Some oxygen got in; accepted on some jobs, not on others"
              ],
              [
                "Blue, purple or grey",
                "Poor purge; usually rejected for corrosion or food service"
              ],
              [
                "Black, crusty, granular (sugaring)",
                "No effective purge; rejected; the weld is cut out or the inside is repaired as the procedure says"
              ]
            ]
          }
        },
        {
          "note": "Food, drink and pharmaceutical jobs often use a printed colour chart for the root, and check roots with a borescope (a small camera on a cable). Ask which chart the job uses before you start.",
          "label": "Tip"
        },
        {
          "note": "Argon inside a purged pipe or vessel can suffocate you. Never put your face to an open pipe end to look in, and never enter a vessel that has been purged until it has been ventilated and tested.",
          "label": "Safety"
        }
      ]
    },
    {
      "title": "Welding technique in each position",
      "blocks": [
        {
          "h": "The basics"
        },
        {
          "ul": [
            "Hold a short arc, about the diameter of the tungsten or less.",
            "Tilt the torch about 10–20° back from square, pointing in the direction of travel, and feed the rod into the front edge of the pool at a low angle. Keep the hot end of the rod inside the gas shield.",
            "Add rod each time the pool flows; watch both edges of the joint melt before you move on.",
            "On an open root, keep a small **keyhole** (a hole melted through at the front of the pool) to show that you are fusing right through."
          ]
        },
        {
          "h": "Root techniques"
        },
        {
          "table": {
            "head": [
              "Technique",
              "How it works",
              "When it helps"
            ],
            "rows": [
              [
                "Freehand",
                "The torch is held clear of the joint, the hand braced on the pipe or a rest",
                "Most work, especially where the cup cannot touch"
              ],
              [
                "Walking the cup",
                "The cup rests on the bevel faces and is rocked from side to side, moving forward a little with each rock",
                "Very steady arc length and travel on roots and fills; widely used on pipe"
              ],
              [
                "Outside feed",
                "Rod is fed into the front of the pool from outside the pipe",
                "Flat and vertical parts of the root"
              ],
              [
                "Inside feed",
                "Rod is fed through the gap from inside, pushing filler up into the root",
                "The overhead part of a fixed pipe, where the root tends to sag inwards"
              ],
              [
                "Lay wire",
                "Rod is laid in the root and melted in as the arc travels along it",
                "Tight gaps and a very even root"
              ]
            ]
          }
        },
        {
          "h": "Stops, starts and tie-ins"
        },
        {
          "ul": [
            "To stop, use the **downslope** (or ease the current off), add a little rod as the pool shrinks to fill the crater, and hold the torch over the crater while the **post-flow** protects it.",
            "Before you restart, grind the stop and the ends of every tack to a thin taper.",
            "Restart on the taper, let the pool form, and carry the fusion through the taper. Joining a new run into an earlier one like this is called a **tie-in**."
          ]
        },
        {
          "h": "The positions"
        },
        {
          "table": {
            "head": [
              "Position",
              "Technique",
              "Watch for"
            ],
            "rows": [
              [
                "1G (rolled)",
                "The pipe turns on rolls or by hand; you weld near the top, keeping the pool in the flat position. The quickest and easiest way to weld pipe",
                "Matching the roll speed to a steady travel speed"
              ],
              [
                "2G (axis vertical)",
                "Root with the torch tilted slightly up and the rod at the top edge; fill and cap with **stringer beads stacked from the bottom up**, each one overlapping about half of the one below",
                "Sagging metal and undercut at the top edge"
              ],
              [
                "5G (axis horizontal, fixed)",
                "Weld each half uphill: start a little past the bottom (6 o'clock) and finish a little past the top (12 o'clock), then weld the other half, tying in at both ends",
                "A root sunk in at the bottom (feed more rod, inside feed, less heat); too much penetration at the top (less heat, faster travel)"
              ],
              [
                "6G (axis at 45°)",
                "Root as for 5G; fill and cap with stringers laid from the **lower** side of the joint upwards, so each bead forms a shelf for the next",
                "Sagging on the lower side; uneven cap"
              ]
            ]
          }
        },
        {
          "h": "Hot pass, fill and cap"
        },
        {
          "ul": [
            "The second pass (**hot pass**) protects the thin root and melts out small cold edges along it. In combination procedures it builds the GTAW layer to the thickness the WPS asks for before MMAW starts.",
            "Clean every pass: wire-brush between passes (stainless brushes only on stainless), and grind any high spots.",
            "Keep inside the interpass temperature limit; stainless pipe usually has a low limit, so let it cool.",
            "Lay the cap so it overlaps each bevel edge by about 1–1.5 mm, with even reinforcement inside the code's limit and no undercut.",
            "On large pipe, two welders often weld at the same time on opposite sides, so the heat goes in evenly and the joint stays in line."
          ]
        },
        {
          "h": "Socket and branch welds"
        },
        {
          "ul": [
            "Weld a socket fillet in the number of passes the WPS gives (often at least two), keeping the legs even on the pipe and on the fitting, and filling the crater. Aim a little more heat at the heavier fitting.",
            "On a branch, the angle between branch and main changes all round the saddle, so change the torch and rod angles as you go. The WPS says whether the branch needs full penetration."
          ]
        },
        {
          "h": "Root faults and their cures"
        },
        {
          "table": {
            "head": [
              "Fault",
              "Likely causes",
              "Cure"
            ],
            "rows": [
              [
                "Concave root (suck-back)",
                "Overhead section too hot; too little rod; purge pressure too high",
                "Feed more rod (inside feed), less heat, lower purge flow with the vent open"
              ],
              [
                "Excess penetration (icicles)",
                "Too much heat or rod, travel too slow, gap too wide; mostly at the top and flat parts",
                "Less heat, faster travel, correct gap"
              ],
              [
                "Incomplete penetration",
