Repository: CESTIS-Technical-Services-Limited/C.E.S.T.I.S-Train

# CESTIS Training LMS + MegaData

> **Running the Centre day to day — backups, the weekly health check, the monthly USB copy, the
> yearly chores, and what to do when something goes wrong:**
> [`docs/RUNNING-THE-CENTRE.md`](docs/RUNNING-THE-CENTRE.md). Start there.

The Centre's static-page LMS (GitHub Pages, consumer-Gmail Drive — decision D1: strictly
zero-cost infrastructure) plus **MegaData**, a canonical append-only data layer designed to
replace per-page storage silos. **MegaData is built but not in use:** no broker is deployed, so
every page runs in its *legacy* mode, where records are kept on each device and synced to the

File: Offline System/study-kits/welding-fabrication-level-3/memfab0151b.json (part 1 of 2)
{
  "format": "cestis-study-kit",
  "version": 1,
  "status": "to-check",
  "written": "2026-11-07",
  "programme": "Welding & Fabrication",
  "qualification": {
    "id": "QUAL-WEL-L3",
    "title": "WELDING LEVEL 3",
    "code": "MEM30215"
  },
  "level": 3,
  "unit": {
    "code": "MEMFAB0151B",
    "title": "Prepare for oxyacetylene/metal arc welding processes"
  },
  "summary": "This Level 3 unit teaches you to prepare, as a team leader, for oxy-acetylene and manual metal arc welding to a written procedure. You will learn to read and apply the WPS and check welders' qualifications, choose the process and consumables, plan a safe work area under a hot work permit, set up and check MMAW stations and oxy-acetylene equipment, work out and inspect joint fit-ups, control hydrogen and distortion, and keep the records a coded job needs.",
  "sections": [
    {
      "title": "Unit overview",
      "blocks": [
        {
          "p": "This unit is part of the Welding Level 3 qualification (MEM30215). It covers everything that happens **before the first production weld**: reading the procedure, choosing and checking the process and consumables, making the work area safe, setting up the oxy-acetylene and manual metal arc (MMAW) equipment, preparing and fitting the joints, and checking and recording that all of it is right."
        },
        {
          "p": "At Level 2 you learned to prepare for your own work. At Level 3 you **plan and lead**: you prepare joints for a team, to a written welding procedure specification (WPS), on jobs that may be inspected against a code. You must be able to say **why** each step is done, work out the joint sizes, check other people's set-ups, and sign the records."
        },
        {
          "p": "**Who it is for:** trainees on the Welding Level 3 programme at HEART/NSTA Trust and other training centres, and welders moving into charge-hand or supervisor work in Jamaican fabrication shops, on construction sites, and in the maintenance departments of sugar, bauxite and water-supply plants."
        },
        {
          "table": {
            "head": [
              "What you must be able to do",
              "What this means on the job"
            ],
            "rows": [
              [
                "Work to the procedure",
                "Get the right WPS for each joint, read it, check that each welder is qualified for the job, and keep the WPS at the work place."
              ],
              [
                "Plan the job and choose the process",
                "Decide when oxy-acetylene, MMAW or another process suits the job, write a preparation plan, give out the roles and brief the team."
              ],
              [
                "Make the work area safe",
                "Do the risk assessment, get the hot work permit, set up screens, ventilation and fire precautions, and keep the fire watch."
              ],
              [
                "Choose and control consumables",
                "Read electrode classifications, choose electrodes and filler rods, and store, dry, issue and record them correctly."
              ],
              [
                "Set up MMAW stations",
                "Check the supply, the machine and its duty cycle, the cables, the return path, the polarity and the VRD at every station."
              ],
              [
                "Set up oxy-acetylene equipment",
                "Move and secure cylinders; fit and check regulators, flashback arrestors, non-return valves and hoses; set pressures, leak test, purge, light and shut down."
              ],
              [
                "Prepare and inspect fit-ups",
                "Work out bevel sizes, cut and clean joints, set the gap and alignment, have joints tacked to the WPS and inspect them with gauges."
              ],
              [
                "Control hydrogen and distortion",
                "Preheat and control interpass temperature when the WPS says, and plan tacking, pre-setting and the welding sequence."
              ],
              [
                "Keep records and hand over",
                "Record fit-up checks, consumable batches and preheat, close the permit, and hand over unfinished work clearly."
              ]
            ]
          }
        },
        {
          "h": "How you will be assessed"
        },
        {
          "ul": [
            "A **multiple-choice theory paper** on procedures and qualifications, consumables, arc and gas set-up, gas cylinders, joint preparation and its calculations, fit-up inspection, preheat, distortion, hot work and records.",
            "A **written paper** with short answers (exact terms such as PQR, WPQ, acetone, quiver, open-circuit voltage, neutral flame, line-up clamp, valve cap) and essays that explain a procedure, a set-up or a plan in full sentences.",
            "**Practical tasks** done as a team: preparing and inspecting a plate fit-up and a pipe fit-up to a WPS, and planning and setting up a shared oxy-acetylene and MMAW area under a hot work permit, with a toolbox talk."
          ]
        },
        {
          "note": "In the essays, many marks are for the **reasons**. For each thing you check or set, say what goes wrong if it is not done.",
          "label": "Tip"
        }
      ]
    },
    {
      "title": "Codes, the WPS and welder qualifications",
      "blocks": [
        {
          "p": "A **code** is a published set of rules for a kind of work, such as the AWS structural welding code for steel. A **specification** is the client's or engineer's document for one job: it names the code and adds its own requirements. Together they decide how welds must be made, tested and inspected. Your Centre works to particular AWS codes and procedures, and your instructor will tell you which."
        },
        {
          "h": "The three key documents"
        },
        {
          "table": {
            "head": [
              "Document",
              "What it is",
              "How it is used"
            ],
            "rows": [
              [
                "WPS (welding procedure specification)",
                "Written instructions for making one kind of weld so that it meets the code: the recipe",
                "The welder follows it; the team leader prepares the joint and issues consumables to it; the inspector checks against it"
              ],
              [
                "PQR (procedure qualification record)",
                "The record of a test weld made to the draft procedure, with the real settings used and the results of the tests on it, such as tensile and bend tests",
                "It proves the WPS works. It is kept on file and shown to the inspector or client"
              ],
              [
                "WPQ (welder performance qualification) record",
                "The record that a named welder passed a test with one process, in one position, within set ranges of material, thickness and electrode",
                "The team leader checks it before giving the welder coded work"
              ]
            ]
          }
        },
        {
          "note": "The WPS says **how** to weld. The PQR proves that **the procedure** works. The WPQ proves that **the welder** can do it. A coded weld needs all three.",
          "label": "Remember"
        },
        {
          "h": "What a WPS contains"
        },
        {
          "table": {
            "head": [
              "Item",
              "What it gives"
            ],
            "rows": [
              [
                "Base metal",
                "Material specification or grade, and the thickness range the WPS covers"
              ],
              [
                "Process",
                "MMAW, OAW, GMAW, FCAW, GTAW or SAW; manual or mechanised"
              ],
              [
                "Joint design",
                "Joint type, groove angle, root face, root gap, backing and back gouging, often with a sketch and tolerances"
              ],
              [
                "Positions",
                "For example 1G, 2G, 3G uphill, 2F, 3F"
              ],
              [
                "Filler metal",
                "Classification (such as E7018), size for each pass, storage and drying"
              ],
              [
                "Electrical settings",
                "Current type and polarity, and current and voltage ranges for each pass"
              ],
              [
                "Gases",
                "Shielding gas, or fuel gas and oxygen, with flows or pressures and nozzle size"
              ],
              [
                "Preheat and interpass",
                "Minimum preheat, maximum interpass temperature, and where and how they are measured"
              ],
              [
                "Technique",
                "Stringer or weave, number and order of passes, travel speed, cleaning between passes"
              ],
              [
                "Post-weld heat treatment",
                "Temperature and time, where it is needed"
              ]
            ]
          }
        },
        {
          "h": "Using the WPS as team leader"
        },
        {
          "flow": [
            "Get the correct WPS for each joint, at its current revision, and check that it is approved",
            "Read it through and list what it needs: joint preparation, consumables, settings, preheat, positions",
            "Check each welder's WPQ record against the process, position, material, thickness and date",
            "Prepare and inspect the joints within the WPS ranges",
            "Issue only the consumables the WPS names, from proper storage",
            "Keep the WPS at the work place and brief the team on it",
            "Record what was actually used: welder, consumable batches, preheat, problems"
          ]
        },
        {
          "h": "Checking a welder's qualification"
        },
        {
          "ul": [
            "**Process:** a welder qualified for MMAW is not qualified for OAW, FCAW or any other process.",
            "**Position:** the test position decides which positions the welder may weld in production. A test in a harder position covers some easier ones, as the code's table shows.",
            "**Material and thickness:** the test covers a range of thicknesses (and pipe diameters) and certain material groups, not everything.",
            "**Electrode group:** for MMAW, a test with one group of electrodes (for example low-hydrogen) covers that group and some others, as the code's table says.",
            "**In date:** the qualification stays in force only while the welder keeps using the process. Under many AWS codes this is shown in a **continuity log** at least every six months. If the welder has not used the process for longer, or his work gives a reason to doubt it, he must be retested."
          ]
        },
        {
          "note": "If a welder's record does not cover the job, do not let him weld it 'just this once'. Give him other work or arrange a test. A weld made by an unqualified welder can be rejected however good it looks.",
          "label": "Tip"
        },
        {
          "h": "Welding positions"
        },
        {
          "p": "AWS positions are a number and a letter: **G** for a groove (butt) weld and **F** for a fillet weld. The ISO system uses letters. Drawings and WPSs in Jamaica use either, so learn both."
        },
        {
          "table": {
            "head": [
              "AWS",
              "ISO",
              "What it is"
            ],
            "rows": [
              [
                "1G, 1F",
                "PA",
                "Flat: welded from above, with the weld face upward"
              ],
              [
                "2F",
                "PB",
                "Horizontal fillet: one plate flat, one upright, welded in the corner from above"
              ],
              [
                "2G",
                "PC",
                "Horizontal butt: plates upright, weld axis horizontal"
              ],
              [
                "3G, 3F",
                "PF (upward) or PG (downward)",
                "Vertical: weld axis vertical"
              ],
              [
                "4G, 4F",
                "PE (butt), PD (fillet)",
                "Overhead"
              ],
              [
                "5G",
                "PH (upward) or PJ (downward)",
                "Pipe fixed with its axis horizontal; the welder works round it"
              ],
              [
                "6G",
                "H-L045 (upward) or J-L045 (downward)",
                "Pipe fixed with its axis at 45°; the hardest common pipe test"
              ],
              [
                "1G rotated",
                "PA",
                "Pipe turned on rollers so the weld is always made on top"
              ]
            ]
          }
        },
        {
          "note": "A **6G** pipe test covers most production positions, because the welder meets flat, vertical, horizontal and overhead welding in one joint. A **3G** plate test, under the usual AWS structural tables, covers flat, horizontal and vertical plate work but not overhead.",
          "label": "Remember"
        }
      ]
    },
    {
      "title": "Planning the job and choosing the process",
      "blocks": [
        {
          "h": "Oxy-acetylene or MMAW?"
        },
        {
          "table": {
            "head": [
              "Point",
              "Oxy-acetylene welding (OAW)",
              "MMAW"
            ],
            "rows": [
              [
                "Heat",
                "A soft, spread flame; slow to heat; wide heat-affected zone",
                "An intense arc; fast; narrow heat-affected zone"
              ],
              [
                "Best thickness",
                "Thin sheet and small pipe, about 0.8–3 mm",
                "About 3 mm upward; thick plate in several passes"
              ],
              [
                "Power",
                "Gas cylinders only: no electricity needed",
                "Mains power or an engine-driven welder"
              ],
              [
                "Speed and distortion",
                "Slow; heats a wide area, so plate distorts more",
                "Faster; less distortion on plate"
              ],
              [
                "Other uses of the same set",
                "Cutting, heating, bending, brazing, bronze welding",
                "Hardfacing; gouging with special electrodes"
              ],
              [
                "Weak points",
                "Too slow and too hot for structural plate; cylinders to handle and store",
                "Easy to burn through thin sheet; slag and spatter; needs a power source"
              ]
            ]
          }
        },
        {
          "p": "Choose the process from the job: the material and its thickness, the position, where the work is (shop or site, with or without power), what the code and the WPS allow, the welders' qualifications, and the equipment you have. On a coded job the WPS has already fixed the process: you prepare for what it says."
        },
        {
          "ul": [
            "A 1.2 mm sheet-metal duct repair: OAW (or GTAW), because MMAW would burn through.",
            "A 10 mm base frame for a pump: MMAW, because OAW is slow and its wide heat distorts plate.",
            "A gate post on a hillside with no supply: an engine-driven MMAW welder, or OAW if the steel is thin.",
            "Thick structural plate to a code: MMAW with low-hydrogen electrodes (or another process where the shop has it), exactly as the WPS says.",
            "Brazing a copper or brass fitting: the oxy-acetylene set, with the right rod and flux."
          ]
        },
        {
          "h": "The preparation plan"
        },
        {
          "p": "Before a team starts a job, write a short plan, so that everyone works from the same facts. It should list:"
        },
        {
          "ul": [
            "The drawing and WPS numbers, and the joints to be prepared",
            "The joint sizes worked out from the WPS: bevel depth and width, root face, gap",
            "The materials, with grades and heat numbers to check against their certificates",
            "The consumables, and how they will be stored and issued",
            "The equipment, tools and gauges, including temperature crayons",
            "The preheat and how it will be checked",
            "The hazards, the controls and the permits needed",
            "Who does what, and who checks and signs off"
          ]
        },
        {
          "h": "The toolbox talk"
        },
        {
          "p": "A **toolbox talk** is a short briefing (often 5–10 minutes) at the work place before a job or a shift. Its purpose is that everyone knows the hazards, the controls, the plan and their own role, and has had the chance to ask questions."
        },
        {
          "flow": [
            "The job: what we are doing today, and to which WPS",
            "The hazards: for example acetylene, arc light, fire, fumes, heavy plate",
            "The controls: permit conditions, PPE, screens, extinguishers, fire watch",
            "The roles: who sets up, who welds, who inspects, who keeps the fire watch",
            "The emergency plan: extinguishers and exits, how to shut off the gas, who calls for help",
            "Questions; then everyone signs the talk record"
          ]
        },
        {
          "note": "Dial **110** for the fire brigade and ambulance and **119** for the police. Put these numbers and the address of the site on the permit and in the toolbox talk, so nobody has to think about them in an emergency.",
          "label": "Jamaica"
        },
        {
          "h": "Handing over unfinished work"
        },
        {
          "p": "Work often stops with joints fitted but not welded, or half welded. The next shift must not have to guess. A **handover record** gives, for each joint: its fit-up inspection result and who signed it, the WPS, the consumables and batches issued, the preheat needed and whether it was reached, which passes are done, and anything still to check. Unfinished joints on a coded job are labelled, and low-hydrogen electrodes go back into the oven."
        }
      ]
    },
    {
      "title": "The work area, hot work and leading safely",
      "blocks": [
        {
          "p": "Oxy-acetylene and MMAW together bring most of the workshop's serious hazards into one place: fuel gas and oxygen under pressure, flames, arc light, electricity, fumes, sparks, hot metal and heavy plate. As team leader you plan the controls before the job starts, and you check that they stay in place."
        },
        {
          "h": "The main hazards and controls"
        },
        {
          "table": {
            "head": [
              "Hazard",
              "Where it comes from",
              "Controls"
            ],
            "rows": [
              [
                "Fire and explosion",
                "Sparks, slag and flames; acetylene leaks; containers that held fuel; grease in ducts",
                [
                  "Hot work permit",
                  "Combustibles removed or covered",
                  "Extinguishers and a fire watch",
                  "Leak testing; flashback arrestors"
                ]
              ],
              [
                "Oxygen enrichment",
                "Leaking oxygen hoses or fittings; oxygen used to 'freshen' air or blow dust off clothes",
                [
                  "Leak-tested equipment",
                  "Never use oxygen for ventilation or cleaning",
                  "Cylinder valves shut when not in use",
                  "No oil or grease on oxygen fittings"
                ]
              ],
              [
                "Electric shock",
                "MMAW machines, holders and cables, worst in damp places and inside steel tanks",
                [
                  "Dry PPE and insulating mats",
                  "Sound cables and holders",
                  "VRD; protected supply"
                ]
              ],
              [
                "Arc and flame radiation",
                "The arc (ultraviolet and infrared); the gas flame (bright light and infrared)",
                [
                  "Correct filter shades",
                  "Screens round arc bays"
                ]
              ],
              [
                "Fumes and gases",
                "Electrode coatings, coatings on the steel, flame gases in enclosed spaces",
                [
                  "Local extraction",
                  "Clean joints",
                  "Respirators where the assessment says"
                ]
              ],
              [
                "Manual handling",
                "Plate, pipe and gas cylinders",
                [
                  "Trolleys, hoists, team lifts"
                ]
              ],
              [
                "Burns",
                "Hot plate, slag and preheated joints",
                [
                  "Gloves and tongs",
                  "Hot work marked HOT"
                ]
              ]
            ]
          }
        },
        {
          "h": "Filter shades"
        },
        {
          "table": {
            "head": [
              "Work",
              "Typical filter shade"
            ],
            "rows": [
              [
                "Gas welding of light sheet",
                "About 4–5"
              ],
              [
                "Gas welding of heavier work, and heating",
                "About 5–6"
              ],
              [
                "MMAW at about 60–160 A",
                "About 10–11"
              ],
              [
                "MMAW at about 160–250 A",
                "About 12"
              ],
              [
                "MMAW above about 250 A",
                "About 13–14"
              ]
            ]
          }
        },
        {
          "note": "These are typical figures from shade charts: follow the chart and your instructor. Gas-welding shades **do not** protect the eyes from an electric arc. Where OAW and MMAW share an area, screen the arcs so the gas welders and helpers are not flashed.",
          "label": "Safety"
        },
        {
          "h": "The hot work permit"
        },
        {
          "p": "A **hot work permit** is written permission to weld, cut, braze or grind where there is a fire risk. An authorised person issues it only after the area has been checked, and it sets the conditions and a time limit. Bays that are built for hot work may not need one; work anywhere else, and wherever the Centre's or the client's rules say, does."
        },
        {
          "flow": [
            "Plan: look at the job and the area, and do the risk assessment",
            "Apply: request the permit from the authorised person, with the job, place, time and controls",
            "Prepare: remove or cover combustibles, cover gaps in floors and walls, protect or isolate gas and fuel lines, set up screens, extinguishers and ventilation",
            "Issue: the issuer checks the area and signs; the team leader explains the conditions to the team",
            "Work: keep to the conditions and the time; stop if anything changes, such as a gas smell or another trade arriving",
            "Fire watch: keep watching the area for the time the permit sets after hot work stops (often 30–60 minutes)",
            "Close: inspect the area, sign the permit off, return it, and file the record"
          ]
        },
        {
          "note": "If the permit runs out, or one of its conditions can no longer be met, **hot work stops**. The issuer must check the area again and renew or reissue the permit before work restarts.",
          "label": "Remember"
        },
        {
          "h": "Damp and confined spaces"
        },
        {
          "ul": [
            "Inside a steel tank, pipe or boiler, the welder's body touches the work, and sweat or condensation makes shock far more likely. Use dry PPE, insulating mats, a machine with a working VRD, and keep the machine and the gas cylinders **outside** the space.",
            "Never take gas cylinders into a confined space. Take the torch and hoses in only when work starts, and out again at every break: a leak while nobody is there can fill the space with fuel gas or oxygen.",
            "A confined space needs its own permit, an air test, ventilation, a rescue plan and a standby person outside."
          ]
        },
        {
          "note": "Oxygen does not burn, but it makes everything else burn far more fiercely. Clothing that has soaked up oxygen can burst into flame from one spark. **Never** use oxygen to blow dust off clothes or to freshen the air in a tank.",
          "label": "Safety"
        },
        {
          "h": "Leading safely"
        },
        {
          "ul": [
            "Check every station's set-up yourself before work starts, not just your own.",
            "Stop work that is unsafe, explain why, and put it right before restarting.",
            "Protect people who are not welding (helpers, other trades, visitors) from arc light and sparks.",
            "Report and record injuries, near misses and damaged equipment."
          ]
        }
      ]
    },
    {
      "title": "Electrodes and filler metals",
      "blocks": [
        {
          "p": "Consumables must be the type the WPS names, in good condition, stored correctly and traceable. As team leader you choose them where the WPS allows a choice, check them on delivery, and control how they are stored and issued."
        },
        {
          "h": "Reading an MMAW electrode classification"
        },
        {
          "p": "Carbon steel electrodes are classified by the American Welding Society (AWS) system, as in E7018. Many packets also carry the ISO classification."
        },
        {
          "table": {
            "head": [
              "Part",
              "What it means",
              "E7018",
              "E6013",
              "E6010"
            ],
            "rows": [
              [
                "E",
                "Electrode for arc welding",
                "E",
                "E",
                "E"
              ],
              [
                "First two digits",
                "Minimum tensile strength of the weld metal, in thousands of psi",
                "70 000 psi (about 480 MPa)",
                "60 000 psi (about 410 MPa)",
                "60 000 psi (about 410 MPa)"
              ],
              [
                "Third digit",
                "Positions: 1 = all positions; 2 = flat and horizontal fillet only; 4 = flat, horizontal, overhead and vertical down",
                "1",
                "1",
                "1"
              ],
              [
                "Last two digits together",
                "Type of coating and the current it runs on",
                "18: low hydrogen with iron powder; AC or DCEP",
                "13: rutile; AC or DC of either polarity",
                "10: high-cellulose sodium; DCEP only"
              ]
            ]
          }
        },
        {
          "p": "Letters after the code tell you more. **H4** or **H8** means the weld metal holds no more than about 4 or 8 ml of diffusible hydrogen per 100 g: the lower the number, the lower the risk of hydrogen cracking. **R** means the coating resists picking up moisture. **-1** after E7018 shows improved impact toughness."
        },
        {
          "h": "Comparing the main types"
        },
        {
          "table": {
            "head": [
              "Type",
              "Example",
              "Strong points",
              "Weak points",
              "Typical use"
            ],
            "rows": [
              [
                "Rutile",
                "E6013",
                "Easy to strike and restart; smooth, neat bead; slag lifts easily; runs on AC",
                "Higher hydrogen; lower toughness; light penetration",
                "General light fabrication, thin sections, non-coded work"
              ],
              [
                "Low hydrogen (basic)",
                "E7018",
                "Low hydrogen; tough, crack-resistant, strong weld metal",
                "Must be kept dry in an oven; needs a short arc; harder to restart",
                "Structural steel; thick or restrained joints; higher-carbon steels; coded work"
              ],
              [
                "Cellulosic",
                "E6010, E6011",
                "Deep, digging arc; fast-freezing pool; good for open roots and downhill pipe welding",
                "High hydrogen; rough bead; spatter",
                "Pipe root passes, pipelines, site work"
              ]
            ]
          }
        },
        {
          "h": "Storage and drying"
        },
        {
          "table": {
            "head": [
              "Electrode",
              "Before opening",
              "After opening",
              "If it gets damp"
            ],
            "rows": [
              [
                "Low hydrogen (E7018) in ordinary packets",
                "Sealed, in a dry store",
                "In a **holding oven**, often about 120–150 °C; on site in a heated **quiver**; back in the oven at breaks and at the end of the shift",
                "Re-dry (re-bake) as the maker says, often about 350 °C for 1–2 hours, and only as many times as the maker allows; otherwise scrap"
              ],
              [
                "Low hydrogen in vacuum packs",
                "Sealed; used straight from the pack",
                "Used within the time the maker gives, then into the oven or re-baked as the maker says",
                "As the maker says"
              ],
              [
                "Rutile (E6013)",
                "Dry store",
                "Dry store or a warm cabinet",
                "Dry at the low temperature on the packet, never at E7018 temperatures"
              ],
              [
                "Cellulosic (E6010, E6011)",
                "Dry store at room temperature",
                "In the closed packet or tin, at room temperature",
                "**Never bake**: the coating needs a little moisture to work, and baking spoils it"
              ]
            ]
          }
        },
        {
          "note": "Jamaica's humid air, worst in the rainy seasons (roughly May–June and September–November), soaks electrode coatings quickly. An E7018 electrode left on a bench overnight is re-dried as the maker says, or scrapped; it is never used on a coded joint because it is 'only a little damp'.",
          "label": "Jamaica"
        },
        {
          "note": "On a site with no supply for an oven, many engine-driven welders have auxiliary power outlets that can run a portable rod oven. Issue low-hydrogen electrodes in small amounts and keep the rest sealed or heated.",
          "label": "Tip"
        },
        {
          "h": "Filler rods and fluxes for gas work"
        },
        {
          "ul": [
            "Mild steel gas-welding rods are usually **copper-coated** to stop rust in storage. Choose the rod diameter from the chart for the thickness and technique (for leftward welding, a common guide is about half the plate thickness plus 1 mm).",
            "Brazing and bronze-welding rods need a **flux** that suits the rod and the metal, to clean the joint and keep it clean. Keep flux tins closed and dry.",
            "Keep rods in labelled tubes showing the classification and batch. Set aside unlabelled rods."
          ]
        },
        {
          "h": "Traceability"
        },
        {
          "p": "On a coded job every consumable must be traceable. Write the electrode classification, size and **batch (lot) number** on the weld record for each joint, and keep the maker's certificate on file. If a batch is later found to be faulty, the records show exactly which welds used it."
        },
        {
          "ul": [
            "Check deliveries: the classification on each packet matches the WPS and the order, and the certificates came with them.",
            "Keep different classifications and batches apart, and labelled.",
            "Issue from the oven in small amounts, recorded against the job.",
            "Set aside and report any packet that is damaged, wet or unlabelled."
          ]
        }
      ]
    },
    {
      "title": "Setting up MMAW stations",
      "blocks": [
        {
          "p": "A team job may need several MMAW stations, in the shop or on site. Check each one fully: one fault at one station (a hot cable, a stray return path, a dead VRD) can injure someone or spoil a weld."
        },
        {
          "h": "The power supply"
        },
        {
          "ul": [
            "Jamaica's mains supply is 110 V and 220 V at 50 Hz. Check each machine's rating plate (input voltage, phase and input current) against the outlets on the site.",
            "Use outlets and circuits rated for the machine's input current, with the protection the Centre's rules require (for example an RCD on site supplies). Only a qualified electrician installs or alters mains wiring.",
            "Long, thin extension leads on the mains side overheat and make the machine weld poorly.",
            "Where there is no supply, use an **engine-driven welder**. Place it outdoors on firm, level ground, with its exhaust pointing away from people, doors, windows and air intakes, never inside a building, container or tank. Refuel only with the engine stopped and cool, away from sparks."
          ]
        },
        {
          "note": "Engine exhaust contains **carbon monoxide**, which you cannot see or smell. People have died running generators and engine-driven welders in enclosed spaces.",
          "label": "Safety"
        },
        {
          "h": "Duty cycle"
        },
        {
          "p": "The **duty cycle** is the percentage of a 10-minute period that a machine can weld at a given current without overheating. A machine rated 200 A at 60% can weld for 6 minutes in every 10 at 200 A. At a lower current the duty cycle is higher; at a higher current it is lower."
        },
        {
          "p": "When the current you need is not on the rating plate, a common estimate is: **new duty cycle = rated duty cycle × (rated current ÷ new current)²**."
        },
        {
          "table": {
            "head": [
              "Example",
              "Working"
            ],
            "rows": [
              [
                "Rated 250 A at 40%; job needs 200 A",
                "40 × (250 ÷ 200)² = 40 × 1.56 = about 62%: about 6 minutes in 10"
              ],
              [
                "Rated 180 A at 30%; job needs 150 A",
                "30 × (180 ÷ 150)² = 30 × 1.44 = about 43%: about 4 minutes in 10"
              ],
              [
                "Rated 160 A at 60%; job needs 200 A",
                "60 × (160 ÷ 200)² = 60 × 0.64 = about 38%, and 200 A may be beyond the machine's maximum: check the plate"
              ]
            ]
          }
        },
        {
          "note": "This is an estimate. Duty cycles are measured at a set air temperature (often 40 °C), so a machine standing in the sun on a Jamaican site reaches its thermal cut-out sooner. Plan each welder's arc time, keep machines in the shade with their vents clear, and turn the job's current down only within the WPS range.",
          "label": "Tip"
        },
        {
          "h": "Welding cables"
        },
        {
          "p": "Cables must be big enough for the **current**, the **duty cycle** and the **total length** of the circuit (electrode lead plus return lead). A cable that is too small gets hot, loses voltage along its length (**voltage drop**), and makes the arc weak and hard to control at the far end."
        },
        {
          "table": {
            "head": [
              "Total circuit length",
              "Typical effect on cable size (a guide only)"
            ],
            "rows": [
              [
                "Up to about 20 m",
                "Sized from the current alone (for example about 35 mm² for up to about 200 A at a moderate duty cycle)"
              ],
              [
                "About 20–50 m",
                "Usually one size bigger (for example 50 mm²)"
              ],
              [
                "Over about 50 m",
                "Bigger again (for example 70 mm²), or move the machine closer"
              ]
            ]
          }
        },
        {
          "note": "Use the cable maker's or the machine maker's chart. Unroll cables fully while welding, and lay them where they will not be driven over, tripped on or cut.",
          "label": "Remember"
        },
        {
          "h": "The return path"
        },
        {
          "ul": [
            "Fix the work return clamp on clean, bare metal **on the job**, close to the joint.",
            "Never let welding current return through building steel, pipework, rails, chains, hoists, bearings or another machine's frame. Stray current can overheat chains and slings, arc across bearings and damage them, and give people shocks.",
            "Where several machines weld one structure, each machine's return lead goes to the part being welded, near its own welder."
          ]
        },
        {
          "h": "Open-circuit voltage and the VRD"
        },
        {
          "p": "The **open-circuit voltage (OCV)** is the voltage between electrode and work when the machine is on and no arc is struck: often about 50–90 V. It is the voltage most likely to give a welder a shock. A **voltage-reducing device (VRD)** lowers the voltage at the holder to a safer level (often below about 35 V) whenever no arc is burning, and restores full OCV the moment the electrode touches the work."
        },
        {
          "ul": [
            "Use a VRD in damp, hot or cramped places, inside tanks and pipes, and wherever the Centre's rules say.",
            "Test the VRD before use as the maker says; many have a lamp that shows it is working.",
            "A VRD does not replace dry PPE and sound insulation."
          ]
        },
        {
          "h": "Checks at each station before welding starts"
        },
        {
          "table": {
            "head": [
              "Item",
              "Check"
            ],
            "rows": [
              [
                "Machine",
                "Rating plate suits the supply and the job; case closed; vents clear; controls work; in the shade, on dry ground"
              ],
              [
                "Mains cable and plug",
                "Undamaged; correct outlet; protection in place"
              ],
              [
                "Welding cables",
                "No cuts, burns or bare copper; right size for the current and length; connections tight; safely routed"
              ],
              [
                "Electrode holder",
                "Jaws clean and firm; insulation whole"
              ],
              [
                "Return clamp",
                "Firm spring and clean jaws; on clean metal on the job, near the joint"
              ],
              [
                "Polarity and current",
                "As the WPS says for each pass (for example DCEP for E7018); current within the WPS range"
              ],
              [
                "VRD",
                "Working, where fitted or required"
              ],
              [
                "Area",
                "Screens, extinguisher, ventilation or extraction, dry floor, no combustibles"
              ]
