Repository: CESTIS-Technical-Services-Limited/C.E.S.T.I.S-Train

# CESTIS Training LMS + MegaData

> **Running the Centre day to day — backups, the weekly health check, the monthly USB copy, the
> yearly chores, and what to do when something goes wrong:**
> [`docs/RUNNING-THE-CENTRE.md`](docs/RUNNING-THE-CENTRE.md). Start there.

The Centre's static-page LMS (GitHub Pages, consumer-Gmail Drive — decision D1: strictly
zero-cost infrastructure) plus **MegaData**, a canonical append-only data layer designed to
replace per-page storage silos. **MegaData is built but not in use:** no broker is deployed, so
every page runs in its *legacy* mode, where records are kept on each device and synced to the

File: Offline System/study-kits/welding-fabrication-level-3/memqua0012b.json (part 1 of 2)
{
  "format": "cestis-study-kit",
  "version": 1,
  "status": "to-check",
  "written": "2026-11-07",
  "programme": "Welding & Fabrication",
  "qualification": {
    "id": "QUAL-WEL-L3",
    "title": "WELDING LEVEL 3",
    "code": "MEM30215"
  },
  "level": 3,
  "unit": {
    "code": "MEMQUA0012B",
    "title": "Perform inspection - (basic)"
  },
  "summary": "This unit teaches you to inspect welded fabrications against their drawings, specifications and the WPS. You will plan inspections with an ITP and a weld map, inspect materials, fit-up and welding in progress, judge finished welds and sizes against written limits, understand the common NDT methods and carry out dye penetrant testing, and deal with rejected work through NCRs, repairs and clear, signed records.",
  "sections": [
    {
      "title": "Unit overview",
      "blocks": [
        {
          "p": "This unit is part of the Welding Level 3 qualification (MEM30215). It teaches you to carry out **basic inspection** of welded fabrications: planning the checks, inspecting steel and consumables when they arrive, checking fit-up before welding and the work while welding goes on, inspecting finished welds by eye and with gauges, checking sizes against the drawing, arranging simple non-destructive tests, and dealing with work that fails. You also learn to keep records that let every weld be traced."
        },
        {
          "p": "At Level 3 you are no longer only checking your own welds. You check other people's work against written documents, and **your signature says the work meets them**. That is a real responsibility: judge against the written limits, not your own taste; measure, do not guess; and report what you find, including bad news."
        },
        {
          "p": "**Who it is for:** trainees on the Welding Level 3 programme at HEART/NSTA Trust and other training centres, and welders moving into leading-hand, supervisor or quality-control work in fabrication shops and on construction sites. You need the Level 2 knowledge of welding processes, joints and weld faults; this unit builds on it."
        },
        {
          "table": {
            "head": [
              "What you must be able to do",
              "What this means on the job"
            ],
            "rows": [
              [
                "Work to the documents",
                "Read the drawing, the job specification, the welding procedure specification (WPS) and the code or procedure the job names; find the acceptance limits and tolerances; query anything that does not agree."
              ],
              [
                "Plan the inspection",
                "Write or follow an inspection and test plan (ITP) with hold and witness points; number every weld on a weld map; work out sample sizes."
              ],
              [
                "Inspect safely with the right tools",
                "Choose, check and use accurate gauges and measuring tools; control the hazards of the shop, the site and the test chemicals."
              ],
              [
                "Inspect before welding",
                "Check steel, certificates, consumables and gas on delivery; check welder qualifications; check fit-up and sign or refuse the hold point."
              ],
              [
                "Inspect during welding",
                "Check preheat, interpass temperature, settings against the WPS, cleaning between runs and the run sequence."
              ],
              [
                "Inspect finished welds",
                "Inspect by eye, measure weld size and profile, name each fault and accept or reject it against the limits."
              ],
              [
                "Check sizes",
                "Measure lengths, positions, squareness, flatness and twist against the drawing tolerances."
              ],
              [
                "Arrange non-destructive testing",
                "Know what each common test can and cannot find; carry out dye penetrant testing; read test reports."
              ],
              [
                "Deal with non-conformance",
                "Mark, label and quarantine rejected work; write non-conformance reports (NCRs); see repairs re-inspected and closed."
              ],
              [
                "Record and report",
                "Keep inspection records against weld numbers, write a short signed report, and report urgent problems at once."
              ]
            ]
          }
        },
        {
          "h": "How you will be assessed"
        },
        {
          "ul": [
            "A **multiple-choice theory paper** on planning, documents, goods-in, fit-up, in-process and visual inspection, weld faults, measurement, NDT, sampling, non-conformance, records and safety.",
            "A **written paper** with short answers (exact trade terms) and essays, for example planning the inspection of a staircase, inspecting a delivery, the checks on a multi-run butt joint, judging faults, comparing NDT methods, dealing with a cracked weld, and keeping records with a weld map.",
            "**Two group practicals**: a full inspection of a welded fabrication with planted faults (weld map, gauges, dimensions, dye penetrant, NCRs and a signed report); and goods-in, fit-up and in-process inspection with hold points signed or refused."
          ]
        },
        {
          "note": "Short answers ask for exact terms such as leg length, throat, lack of fusion, overlap, arc strike, mill certificate, temperature crayon, interpass temperature, quarantine, witness point, magnifier, NDT and MPI. They are all in the key terms at the end.",
          "label": "Tip"
        }
      ]
    },
    {
      "title": "Inspection, the documents and the plan",
      "blocks": [
        {
          "h": "Why inspect, and why at stages"
        },
        {
          "p": "Inspection checks that the work matches what the client asked for, so that it is safe, fits, lasts and can be proved to meet the job's requirements. Inspecting **at stages** finds faults while they are still cheap and easy to put right. The later a fault is found, the more it costs."
        },
        {
          "table": {
            "head": [
              "When the fault is found",
              "What putting it right involves"
            ],
            "rows": [
              [
                "At goods-in",
                "Send the wrong or damaged steel back before anyone cuts it."
              ],
              [
                "At fit-up",
                "Re-set the joint: a few minutes with a grinder and clamps."
              ],
              [
                "After welding, in the shop",
                "Grind out, re-weld and re-inspect: hours of work, and the extra heat may distort the job."
              ],
              [
                "After painting or galvanising",
                "Strip the coating, repair the weld, then re-coat: days, and outside costs."
              ],
              [
                "On site or in service",
                "Travel, access equipment, crane hire, delay to the client, lost goodwill, and a risk that someone is hurt."
              ]
            ]
          }
        },
        {
          "h": "The documents you inspect against"
        },
        {
          "table": {
            "head": [
              "Document",
              "What it tells the inspector"
            ],
            "rows": [
              [
                "Drawing",
                "Sizes and their tolerances (on each dimension or as a general tolerance in the title block), weld symbols (type, size, length and which side), materials and finish."
              ],
              [
                "Job specification",
                "The client's requirements: which code or standard applies, which inspections and tests, how much NDT, what records, the coating."
              ],
              [
                "The code or procedure the job names",
                "The **acceptance limits** for weld faults (how deep an undercut may be, how big a pore), and the rules for qualifying welders and procedures. At the Centre this is the AWS code or procedure the Centre uses."
              ],
              [
                "Welding procedure specification (WPS)",
                "The process, joint design (bevel, root face, root gap), consumables, positions, current, voltage and travel speed ranges, preheat, interpass temperature and cleaning."
              ],
              [
                "Welder qualification records",
                "Which welder is approved for which process, position, material and thickness or diameter range, and whether the approval is still in date."
              ],
              [
                "Inspection and test plan (ITP)",
                "Every check, when it is done, how, against what, who does it and who signs."
              ],
              [
                "Certificates",
                "Mill certificates for the steel and certificates for the consumables: their test results."
              ],
              [
                "Purchase order and delivery note",
                "What was ordered and what has arrived."
              ]
            ]
          }
        },
        {
          "p": "**Acceptance criteria** (acceptance limits) say how big a fault may be before the weld is rejected. They come from the code or procedure named in the job specification, not from the inspector's opinion, the electrode packet or the welding machine's manual. Different jobs can have different limits: a garden gate may accept more than a lifting frame or a pressure pipe."
        },
        {
          "p": "A **tolerance** says how far a size may be from the drawing size. 1500 ± 2 mm means any reading from 1498 mm to 1502 mm passes. 900 +0/−3 mm means 897 mm to 900 mm passes, and 901 mm fails."
        },
        {
          "note": "If two documents disagree, for example the drawing shows a 6 mm fillet and the specification says 8 mm, do not choose one yourself. Raise a query with the person in charge (the engineer, supervisor or client's representative) and get the answer in writing before the work goes on.",
          "label": "Remember"
        },
        {
          "h": "The inspection and test plan (ITP)"
        },
        {
          "p": "An **ITP** lists, in the order of the work, every inspection and test: the stage, what is checked, the method or tool, the document and limit it is checked against, who checks, who signs, and the record that proves it. It is agreed before work starts, often with the client."
        },
        {
          "table": {
            "head": [
              "Stage",
              "What is checked, and how",
              "Checked against",
              "Point"
            ],
            "rows": [
              [
                "1 Goods-in",
                "Steel sizes, condition, grade and heat numbers (tape, vernier, certificates); consumables and gas",
                "Order, material standard, WPS",
                "Review"
              ],
              [
                "2 Welders",
                "Qualification range and continuity (records)",
                "Code",
                "Review"
              ],
              [
                "3 Fit-up",
                "Bevel, root face, root gap, alignment, cleanliness, tacks (gauges)",
                "WPS and drawing",
                "Hold"
              ],
              [
                "4 In-process",
                "Preheat, settings, interpass temperature, cleaning between runs (crayons, clamp meter, eye)",
                "WPS",
                "Spot checks"
              ],
              [
                "5 Visual, 100%",
                "Weld presence, size, profile and surface faults (gauges, light, mirror, magnifier)",
                "Code limits, drawing",
                "Hold"
              ],
              [
                "6 NDT on a sample",
                "Surface or internal faults (for example dye penetrant on 10% of welds)",
                "Code limits",
                "Witness"
              ],
              [
                "7 Dimensional",
                "Sizes, positions, squareness, flatness (tape, square, string line)",
                "Drawing tolerances",
                "Hold"
              ],
              [
                "8 Final and release",
                "Every stage signed, NCRs closed, records complete",
                "The ITP",
                "Hold"
              ]
            ]
          }
        },
        {
          "table": {
            "head": [
              "Type of point",
              "What it means",
              "Example"
            ],
            "rows": [
              [
                "Hold point",
                "Work **must stop** until the named person has inspected and signed off this stage.",
                "No root run until the inspector has signed the fit-up."
              ],
              [
                "Witness point",
                "The client (or their inspector) is told in good time and may come to watch. If they do not come at the agreed time, work may go on.",
                "The client is invited to watch the dye penetrant testing."
              ],
              [
                "Review point",
                "Documents or records are checked, or the work is spot-checked, without stopping the work.",
                "Mill certificates are reviewed and filed."
              ]
            ]
          }
        },
        {
          "note": "A hold point protects everyone. Once a root run is laid over a bad fit-up, the fault is hidden and costly to put right.",
          "label": "Tip"
        },
        {
          "h": "The weld map"
        },
        {
          "p": "A **weld map** is a copy of the drawing with every weld given a number (W1, W2, W3 …), usually in a logical order around the job. Each weld number then has its own line on the inspection record. The weld map lets you trace every weld: who welded it, with which WPS and electrode batch, what the inspection found, which NDT it had, and any NCR and repair. It is also how you choose and record NDT samples and how an NCR says exactly which weld failed."
        }
      ]
    },
    {
      "title": "Safe inspection and the tools of the job",
      "blocks": [
        {
          "p": "An inspector moves around a working shop or site, often close to welding, grinding and lifting. You must protect yourself and must not become a hazard to others."
        },
        {
          "table": {
            "head": [
              "Hazard",
              "Where you meet it",
              "How you control it"
            ],
            "rows": [
              [
                "Arc light (UV and bright light)",
                "Watching a welder to check settings and technique; passing open bays",
                [
                  "Safety glasses with side shields at all times",
                  "A helmet or hand shield with the right filter shade whenever you look at the arc",
                  "Stay behind screens"
                ]
              ],
              [
                "Hot metal",
                "Preheated joints, welds just made, parts in the sun",
                [
                  "Treat all welded work as hot",
                  "Check with a temperature crayon, or wait",
                  "Gloves; hot work marked HOT"
                ]
              ],
              [
                "Flying particles and noise",
                "Grinding, chipping, back-gouging",
                [
                  "Eye protection, and a face shield near grinding",
                  "Hearing protection"
                ]
              ],
              [
                "Inspection chemicals",
                "Dye penetrant cleaner, penetrant and developer aerosols; magnetic inks",
                [
                  "Flammable: no arcs, sparks or smoking nearby",
                  "Good ventilation",
                  "Gloves and eye protection as the safety data sheet (SDS) says"
                ]
              ],
              [
                "Confined spaces",
                "Inside tanks, vessels and box sections",
                [
                  "Enter only with a permit, a gas test, ventilation and a standby person",
                  "Never use aerosols inside without the permit's controls"
                ]
              ],
              [
                "Work at height",
                "Site steelwork, platforms, ladders",
                [
                  "Tagged scaffold or platform",
                  "Harness where required",
                  "Tools tied on"
                ]
              ],
              [
                "Lifting",
                "Turning heavy fabrications, cranes on site",
                [
                  "Never stand under a load",
                  "Turn heavy parts with help or a hoist"
                ]
              ],
              [
                "Radiation",
                "Radiographic testing",
                [
                  "Stay outside the barriers and signs until the radiographer says the area is clear"
                ]
              ],
              [
                "Sharp edges and trips",
                "Cut edges, spatter, cables and offcuts",
                [
                  "Gloves",
                  "Look where you step; keep walkways clear"
                ]
              ]
            ]
          }
        },
        {
          "note": "Never touch a weld to feel whether it is cool: steel that has stopped glowing looks the same hot or cold. Never look at an arc without a filter lens, even for a moment to check a setting.",
          "label": "Safety"
        },
        {
          "h": "Inspection tools"
        },
        {
          "table": {
            "head": [
              "Tool",
              "Used for",
              "Check before use"
            ],
            "rows": [
              [
                "Steel tape",
                "Lengths, positions, diagonals",
                "Blade not kinked; end hook not bent or loose; calibration label in date"
              ],
              [
                "Steel rule",
                "Short lengths, gaps, offsets",
                "End not worn or rounded"
              ],
              [
                "Vernier or digital caliper",
                "Plate and bar thickness, hole sizes",
                "Reads zero with the jaws closed; jaws clean; battery"
              ],
              [
                "Engineer's square and bevel protractor",
                "Squareness of parts; bevel angles",
                "Not bent or knocked"
              ],
              [
                "Straight edge, string line and spirit level",
                "Flatness, straightness, level and twist",
                "Straight edge not bent; level's bubble checked"
              ],
              [
                "Fillet weld gauges",
                "Leg length and throat of fillet welds",
                "Blades not bent or worn"
              ],
              [
                "Multi-purpose weld gauge (bridge cam type)",
                "Bevel angle, excess weld metal, fillet throat and leg, undercut and pit depth, misalignment",
                "Pointer and scales not bent"
              ],
              [
                "Hi-lo gauge",
                "Misalignment (hi-lo) at the root of pipe and plate butt joints",
                "Not bent"
              ],
              [
                "Taper gauge, feeler gauges or gap gauges",
                "Root gap",
                "Clean, readable"
              ],
              [
                "Temperature crayons, contact thermometer",
                "Preheat and interpass temperature",
                "Right ratings; thermometer in calibration"
              ],
              [
                "Clamp meter (tong tester)",
                "Welding current on the lead",
                "Battery; set to the right range"
              ],
              [
                "Torch, inspection mirror, magnifier, borescope",
                "Lighting the weld; seeing hidden sides and pipe roots; close looks at suspected cracks",
                "Bright light; clean mirror and lens"
              ],
              [
                "Paint marker, soapstone, labels",
                "Marking faults, weld numbers, rejects and quarantine",
                "Enough stock"
              ]
            ]
          }
        },
        {
          "h": "Keeping tools accurate"
        },
        {
          "p": "A reading is only as good as the tool that took it. Tools that give readings (tapes, calipers, gauges, thermometers, meters) are **calibrated**: checked against a known reference at set intervals, labelled with the date of the next check, and listed in a register. Between checks, look at each tool before you use it. Infrared thermometers read low on bright or shiny steel unless they are set for it; a contact thermometer or crayon is more reliable for preheat."
        },
        {
          "note": "If a measuring tool is found damaged or reading wrong, take it out of use and label it, report it, and find which jobs it measured since its last good check. Those readings cannot be trusted, so the welds or sizes are measured again with a good tool. This is why inspection records note which tool was used.",
          "label": "Remember"
        }
      ]
    },
    {
      "title": "Before welding: materials, consumables, welders and fit-up",
      "blocks": [
        {
          "h": "Goods-in: steel"
        },
        {
          "flow": [
            "Check the delivery note against the purchase order: items, sizes, grades and quantities",
            "Look at the condition: bends, dents, deep pitting, heavy rust, and laminations (layers) showing at cut edges",
            "Measure: plate thickness with a vernier in several places, section sizes, lengths with a tape",
            "Check the markings (grade and heat number) against the mill certificates",
            "Accept: book it into the store, keep it off the ground, file the certificates in the job file",
            "Reject or doubt: label it, move it to the quarantine area, record it, and tell the person in charge or the supplier"
          ]
        },
        {
          "p": "A **mill certificate** (mill test certificate) is the steel maker's record of the chemical analysis and strength test results for one **heat** (one batch melted together), identified by its **heat number**. Matching the heat number on the steel to the certificate gives **traceability**: if a problem appears later, the material can be traced to its test results, and other parts from the same heat can be found."
        },
        {
          "p": "A shortage (fewer lengths than the delivery note says) is written on the delivery note and the goods-in record before anyone signs, and reported so it is chased. Never sign for goods that have not arrived."
        },
        {
          "note": "When a length is cut, the end that carries the heat number may end up in the scrap bin. On traceable jobs, **transfer the heat number** to each piece with a paint marker or a low-stress stamp before it is cut, and record it on the cut list.",
          "label": "Tip"
        },
        {
          "note": "Steel for Jamaican jobs is mostly imported, and some arrives after weeks at sea or in an open yard. Look for heavy pitting and salt deposits, and do not accept substitute grades or sizes without written approval from the person in charge.",
          "label": "Jamaica"
        },
        {
          "h": "Goods-in: consumables and gas"
        },
        {
          "table": {
            "head": [
              "Item",
              "What to check"
            ],
            "rows": [
              [
                "Electrodes",
                [
                  "Type and size against the WPS (for example E7018, 3.2 mm)",
                  "Maker and batch number recorded",
                  "Packet sealed, undamaged and dry; coating not cracked or chipped",
                  "Low-hydrogen electrodes into the holding oven once opened",
                  "Vacuum packs unbroken; once opened, used within the maker's exposure time or put in the oven"
                ]
              ],
              [
                "MIG and flux-cored wire",
                [
                  "Type and diameter against the WPS; batch recorded",
                  "Spool sealed in its bag; no rust, kinks or dirt"
                ]
              ],
              [
                "Shielding gas",
                [
                  "The right gas: read the **label**, not only the colour (colours differ between suppliers and countries)",
                  "Cylinder within its test date; valve and regulator undamaged; stored upright and chained"
                ]
              ],
              [
                "TIG rods and fluxes",
                "Type and batch; kept clean and dry"
              ]
            ]
          }
        },
        {
          "p": "Damaged or damp consumables are set aside, labelled and dealt with as the maker's data sheet says: re-dried if the maker allows it, otherwise rejected. Never guess a re-baking temperature."
        },
        {
          "h": "Welder qualifications"
        },
        {
          "p": "Before a welder starts on work that must meet a code, check the **welder qualification record**. It shows the process, the position (for example 3G plate or 6G pipe), the material, the thickness and diameter range and the filler group the welder is approved for. Most codes also require **continuity**: the welder must have used that process within a set period (often six months), shown on a continuity log. A welder qualified on 1G plate is not approved for 6G pipe. Check too that the WPS itself is qualified, backed by a procedure qualification record (PQR)."
        },
        {
          "h": "Fit-up inspection: the hold point"
        },
        {
          "table": {
            "head": [
              "Feature",
              "What to check",
              "Why it matters",
              "Tool"
            ],
            "rows": [
              [
                "Bevel angle",
                "As the WPS says (a single-V is often 30–37.5° on each side)",
                "Too small: lack of side-wall fusion and trapped slag. Too large: extra weld metal, heat and distortion",
                "Bevel protractor or weld gauge"
              ],
              [
                "Root face",
                "As the WPS says (often 1–2 mm)",
                "Too large: lack of root penetration. Too small: burn-through",
                "Weld gauge or rule"
              ],
              [
                "Root gap",
                "As the WPS says, at several points along the joint",
                "Too small: lack of penetration. Too large: burn-through, excess penetration, more weld metal",
                "Taper, feeler or gap gauges"
              ],
              [
                "Alignment (hi-lo)",
                "The step between the two surfaces at the root is within the limit",
                "A step leaves one root edge unfused and raises stress",
                "Hi-lo gauge or rule"
              ],
              [
                "Cleanliness",
                "Joint and about 25 mm each side free of rust, scale, paint, oil and moisture",
                "Porosity and lack of fusion",
                "Eye"
              ],
              [
                "Tack welds",
                "Right size and spacing; made to the WPS (with preheat if it asks) by a qualified welder; no cracks; ends ground to a taper (feathered)",
                "A cracked tack passes its crack into the weld; a humped tack causes lack of fusion",
                "Eye, magnifier"
              ],
              [
                "Fillet joints",
                "Plates tight together; any gap within the limit",
                "A gap makes the effective weld smaller; the code may require a bigger leg or a re-fit",
                "Feeler gauge, rule"
              ]
            ]
          }
        },
        {
          "p": "Record the readings at the start, middle and end of each joint. Sign the hold point only when every reading is within the limits. If one is out, refuse the hold point, record the reading and the reason, have the joint re-fitted, and check it again."
        },
        {
          "note": "Never sign a hold point you did not check yourself, and never sign it \"to keep the job moving\". Your signature is a statement of fact that others will rely on.",
          "label": "Remember"
        }
      ]
    },
    {
      "title": "During welding: in-process checks",
      "blocks": [
        {
          "p": "Some faults, such as hydrogen cracking, lack of fusion and trapped slag, cannot be seen once the weld is finished. In-process inspection checks that the WPS is being followed while the weld is made. You will not watch every run, but you check each welder and each joint type at the times the ITP sets."
        },
        {
          "table": {
            "head": [
              "Check",
              "How",
              "Why"
            ],
            "rows": [
              [
                "Preheat",
                "Temperature crayon or contact thermometer on the parent metal, at the distance from the joint the WPS gives (often about 75 mm), on both sides, before tacking and before each run",
                "Slows cooling and lets hydrogen escape, preventing cracks in thick or hardenable steel"
              ],
              [
                "Interpass temperature",
                "Measured just before the next run is laid",
                "Too hot: lower strength and toughness and more distortion. Below the preheat: risk of cracking"
              ],
              [
                "Consumables",
                "Right electrode, wire and gas; electrodes taken from the oven or a heated quiver",
                "Wrong or damp consumables cause weak or porous welds and cracks"
              ],
              [
                "Current, voltage, wire feed, gas flow",
                "Machine display, clamp meter on the lead, flowmeter at the nozzle",
                "They control heat input, fusion, penetration and bead shape"
              ],
              [
                "Travel speed",
                "Time a measured length of run",
                "Also controls heat input"
              ],
              [
                "Cleaning between runs",
                "Every run chipped and brushed, and looked at before the next",
                "Slag left behind is trapped as an inclusion and causes lack of fusion"
              ],
              [
                "Run sequence and back-gouging",
                "As the WPS or drawing says",
                "Controls distortion and makes sure the root is sound"
              ],
              [
                "Shelter",
                "Screens in place for gas-shielded processes",
                "Draughts blow away the shielding gas and cause porosity"
              ]
            ]
          }
        },
        {
          "h": "Using temperature crayons"
        },
        {
          "ul": [
            "A **temperature crayon** leaves a mark that melts when the surface reaches the temperature printed on the crayon.",
            "**Minimum preheat:** use a crayon rated at the minimum. If the mark melts, the steel has reached it.",
            "**Maximum interpass:** use a crayon rated at the maximum. If the mark melts, the steel is too hot: wait until it has cooled below the limit before the next run.",
            "Mark the parent metal beside the joint, not inside the bevel, so crayon residue cannot get into the weld.",
            "Take the reading after the heating torch has been taken away for a moment, so you read the temperature through the steel and not just a hot surface."
          ]
        },
        {
          "h": "Heat input"
        },
        {
          "p": "Current, voltage and travel speed together set how much heat goes into the joint. Many WPSs give limits for it. The **arc energy** in kilojoules per millimetre is:"
        },
        {
          "p": "**Arc energy (kJ/mm) = (volts × amps × 60) ÷ (travel speed in mm/min × 1000)**. Some procedures multiply this by an efficiency factor for the process to give the heat input; use the method your WPS gives."
        },
        {
          "table": {
            "head": [
              "Step",
              "Worked example: 22 V, 110 A, 150 mm of run laid in 75 seconds"
            ],
            "rows": [
              [
                "Travel speed",
                "150 mm in 75 s = 2 mm per second = 120 mm/min"
              ],
              [
                "Top line",
                "22 × 110 × 60 = 145 200"
              ],
              [
                "Bottom line",
                "120 × 1000 = 120 000"
              ],
              [
                "Arc energy",
                "145 200 ÷ 120 000 = about 1.21 kJ/mm"
              ]
            ]
          }
        },
        {
          "p": "More current or voltage, or slower travel, gives more heat input: a bigger, hotter weld, a wider heat-affected zone, more distortion and, on some steels, lower toughness. Too little heat input risks lack of fusion and a hard, crack-prone heat-affected zone. That is why a welder who \"turns it up to get it done\" is changing the weld, not just its speed."
        },
        {
          "note": "Steel standing in the Jamaican sun can already be 50 °C or more, and the shop air is hot. That does not replace a WPS preheat, but it matters where the WPS sets a maximum interpass temperature, as on stainless steel. In the rainy season and on early mornings, joints may be wet with dew: they are dried (gently warmed) before welding. Sea breezes through open-sided shops blow away MIG and TIG shielding gas, so screens are needed.",
          "label": "Jamaica"
        },
        {
          "note": "Write each reading down as you take it: time, joint, run, value and tool. A reading kept in your head is not a record.",
          "label": "Tip"
        }
      ]
    },
    {
      "title": "Visual inspection and judging weld faults",
      "blocks": [
        {
          "h": "Getting ready"
        },
        {
          "ul": [
            "The welds are **cool**, and slag and spatter have been removed: they hide surface faults.",
            "**Good light**: strong, even light (many standards ask for at least about 350 lux, and 500 lux is better). A torch held low across the surface throws shadows that show ripples, undercut and fine cracks.",
            "Get close: your eye within about 600 mm of the surface, looking at an angle of not less than about 30° to it. Use a mirror for sides you cannot see and a magnifier for anything that might be a crack.",
            "Have the weld map, the drawing, the acceptance limits, your gauges and the record sheet with you."
          ]
        },
        {
          "h": "What you check, in order"
        },
        {
          "flow": [
            "Presence: every weld on the weld map is there, in the right place, at the right length",
            "Size: leg lengths and throat on fillet welds; fill and reinforcement on butt welds",
            "Profile: shape, convexity or concavity, and how smoothly the toes blend into the plate",
            "Surface faults: cracks, undercut, porosity, overlap, incomplete fill, arc strikes, spatter, unfilled craters",
            "Root, where you can see it: penetration, root concavity, burn-through",
            "Compare every finding with the written limit",
            "Mark rejects on the part, record every result against the weld number, decide accept or reject"
          ]
        },
        {
          "h": "Fillet weld size"
        },
        {
          "p": "Fillet weld size is usually given as the **leg length**: the distance from the root of the joint to the toe, along the face of each plate. Some drawings give the **throat** instead: the shortest distance from the root to the face of the weld. On an equal-leg fillet with a flat face between plates at 90°, the throat is about **0.7 × the leg length**."
        },
        {
          "table": {
            "head": [
              "Leg length",
              "Throat (about 0.7 × leg)"
            ],
            "rows": [
              [
                "5 mm",
                "3.5 mm"
              ],
              [
                "6 mm",
                "4.2 mm"
              ],
              [
                "8 mm",
                "5.6 mm"
              ],
              [
                "10 mm",
                "7.0 mm"
              ],
              [
                "12 mm",
                "8.4 mm"
              ]
            ]
          }
        },
        {
          "ul": [
            "**Convex** fillet: the extra metal on the face adds no strength. The throat that counts is measured to a straight line between the toes.",
            "**Concave** fillet: the legs can be full size while the throat is too small. Measure the throat as well as the legs.",
            "**Unequal legs**: measure both legs; each must meet the drawing.",
            "An **undersize** weld may not carry its load. An **oversize** weld wastes metal and time, adds heat and distortion, and does not make up for a poor joint."
          ]
        },
        {
          "h": "Butt weld profile and root"
        },
        {
          "p": "A butt weld should be filled flush with the plate surface or a little above it. **Excess weld metal** (too much cap height or reinforcement) is a fault, not a bonus: the sharp angle at the toes concentrates stress and shortens the weld's life under changing loads, and it wastes filler and grinding time. **Incomplete fill** (underfill) leaves the face below the plate surface, so the weld is too thin. At the root, look for **lack of root penetration**, **excess penetration**, **root concavity** (the root bead sucked back into the joint) and **burn-through**. Pipe roots you cannot see directly are checked with a mirror and torch or a borescope."
        },
        {
          "h": "Common faults and how to judge them"
        },
        {
          "table": {
            "head": [
              "Fault",
              "What you see",
              "Likely causes",
              "How it is found",
              "Usual decision"
            ],
            "rows": [
              [
                "Crack",
                "A line in the weld or the heat-affected zone; star-shaped in an unfilled crater",
                [
                  "Hydrogen from damp low-hydrogen electrodes",
                  "No preheat on thick steel; fast cooling",
                  "High restraint",
                  "Unfilled craters"
                ],
                "Eye and magnifier; dye penetrant or magnetic particle to find its ends; ultrasonic or radiography inside",
                "Rejected at any size in almost every code"
              ],
              [
                "Undercut",
                "A groove melted into the plate along the toe and left unfilled",
                [
                  "Current too high",
                  "Arc too long",
                  "Wrong angle",
                  "Travel too fast; no pause at the edges of a weave"
                ],
                "Eye; depth measured with an undercut or bridge cam gauge",
                "Accepted only up to the depth (and length) the limits allow"
              ],
