Repository: CESTIS-Technical-Services-Limited/C.E.S.T.I.S-Train

# CESTIS Training LMS + MegaData

> **Running the Centre day to day — backups, the weekly health check, the monthly USB copy, the
> yearly chores, and what to do when something goes wrong:**
> [`docs/RUNNING-THE-CENTRE.md`](docs/RUNNING-THE-CENTRE.md). Start there.

The Centre's static-page LMS (GitHub Pages, consumer-Gmail Drive — decision D1: strictly
zero-cost infrastructure) plus **MegaData**, a canonical append-only data layer designed to
replace per-page storage silos. **MegaData is built but not in use:** no broker is deployed, so
every page runs in its *legacy* mode, where records are kept on each device and synced to the

File: Offline System/study-kits/welding-fabrication-level-3/memsuf0061b.json (part 1 of 2)
{
  "format": "cestis-study-kit",
  "version": 1,
  "status": "to-check",
  "written": "2026-11-07",
  "programme": "Welding & Fabrication",
  "qualification": {
    "id": "QUAL-WEL-L3",
    "title": "WELDING LEVEL 3",
    "code": "MEM30215"
  },
  "level": 3,
  "unit": {
    "code": "MEMSUF0061B",
    "title": "Prepare for the application of protective coating"
  },
  "summary": "This unit teaches you to get welded steelwork ready for paint or hot-dip galvanising. You will read coating specifications and data sheets, dress welds and edges, clean the surface to the standard asked, check humidity, dew point and steel temperature, mask what must stay bare, mix two-pack paints correctly, work out film thicknesses and paint quantities, and record and sign off each stage safely.",
  "sections": [
    {
      "title": "Unit overview",
      "blocks": [
        {
          "p": "This unit is part of the Welding Level 3 qualification (MEM30215). It teaches you to get welded steelwork **ready for a protective coating**: paint or hot-dip galvanising. You will read the coating specification and the paint maker's data sheets, dress the welds and edges, clean the surface to the standard asked, check the weather and shop conditions, mask what must not be coated, prepare and mix the coating materials, work out quantities and film thicknesses, and record that each step was done right."
        },
        {
          "p": "Most early coating failures come from **poor surface preparation**, not from bad paint. A fabricator who leaves spatter, sharp edges, slag or oil on the steel, or lets a painter coat wet steel, has thrown away the client's money. In Jamaica's salty, humid air, a poorly prepared gate or railing can show rust within months."
        },
        {
          "p": "**Who it is for:** trainees on the Welding Level 3 programme at HEART/NSTA Trust and other training centres, and fabricators and leading hands who prepare steelwork for painters or galvanisers. At Level 3 you plan the work, lead a small team, make the calculations and sign off each stage."
        },
        {
          "table": {
            "head": [
              "What you must be able to do",
              "What this means on the job"
            ],
            "rows": [
              [
                "Plan the preparation",
                "Read the coating specification, the technical data sheets (TDS) and safety data sheets (SDS); plan the order of work, space, access, ventilation and hold points; brief the team."
              ],
              [
                "Work safely",
                "Control the hazards of grinding, blasting, solvents, two-pack paints and spray equipment; store materials and dispose of waste correctly."
              ],
              [
                "Dress the fabrication",
                "Remove spatter and slag, round sharp edges, repair weld faults, seal crevices, and get frames ready for galvanising."
              ],
              [
                "Clean the surface",
                "Degrease, remove salts, clean by hand and power tools or arrange blast cleaning to the standard asked, then check the profile and remove dust."
              ],
              [
                "Check the conditions",
                "Measure air temperature, humidity, dew point and steel temperature, and decide whether coating may start."
              ],
              [
                "Mask and protect",
                "Mask bolted contact faces, site weld zones, threads, machined faces and anything else the specification names."
              ],
              [
                "Prepare materials and equipment",
                "Check batches and shelf life; stir, mix and thin as the data sheet says; respect induction time and pot life; set up brushes, rollers and spray equipment."
              ],
              [
                "Calculate",
                "Work out areas, coverage, litres, tins and wet film targets."
              ],
              [
                "Inspect and record",
                "Check the prepared surface and the conditions, sign the hold point before priming, and keep the coating record."
              ]
            ]
          }
        },
        {
          "h": "How you will be assessed"
        },
        {
          "ul": [
            "A **multiple-choice theory paper** on coatings and corrosion, documents, surface preparation, galvanising, conditions, masking, two-pack paints, film thickness, quantities, safety, storage and records.",
            "A **written paper** with short answers (exact terms) and essays, for example planning the preparation of a staircase, dressing faults, dew point, comparing cleaning methods, mixing a two-pack primer, preparing for galvanising and estimating primer.",
            "**Two group practicals**: dressing, cleaning and masking a welded frame, recording the conditions and brushing a stripe coat; and estimating the paint for a structure, then mixing a two-pack primer and checking the wet film on test panels."
          ]
        },
        {
          "note": "Short answers need exact terms: dew point, sling psychrometer, induction time, DFT, zinc, mill scale, microns, masking, flash point, stripe coat, flash rust, vent holes and hardener. They are all in the key terms at the end.",
          "label": "Tip"
        }
      ]
    },
    {
      "title": "Corrosion and protective coatings",
      "blocks": [
        {
          "h": "Why steel rusts"
        },
        {
          "p": "Rust forms when iron, **oxygen** and **water** meet. Salt (chlorides) and pollution make the water conduct electricity better and speed rusting up many times. Once rust starts at a break in the coating, it creeps under the paint and lifts it."
        },
        {
          "note": "The whole island is close to the sea. In coastal places such as Port Royal, Negril, Montego Bay, Ocho Rios and Treasure Beach, the sea breeze carries salt spray inland; the humidity is high for most of the year; heavy rain comes in the rainy seasons; and strong sun breaks down some paints. A gate that lasts years in the hills of Manchester can rust through in a few years on the coast. Coastal steel needs a better system, better preparation and thicker films.",
          "label": "Jamaica"
        },
        {
          "table": {
            "head": [
              "Environment",
              "Example",
              "What the coating usually needs"
            ],
            "rows": [
              [
                "Indoors, dry",
                "A stair inside an air-conditioned office",
                "A simple system with a modest film thickness"
              ],
              [
                "Outdoors, inland",
                "A farm gate in the hills",
                "A good primer and topcoat, edges and welds well covered"
              ],
              [
                "Coastal",
                "A hotel railing a few hundred metres from the sea",
                "Blast cleaning, salt checks, zinc (galvanising or zinc-rich primer) and a thicker multi-coat system"
              ],
              [
                "Very severe",
                "A jetty, or steel in a factory with chemicals",
                "A specialist system chosen by the engineer"
              ]
            ]
          }
        },
        {
          "p": "Some specifications describe the environment with **corrosivity categories**, from C1 (very low) to C5 (very high) and CX (extreme). The specification then names a system to suit."
        },
        {
          "h": "How coatings protect"
        },
        {
          "table": {
            "head": [
              "Way of protecting",
              "How it works",
              "Examples"
            ],
            "rows": [
              [
                "Barrier",
                "A thick, tight film keeps water, oxygen and salt away from the steel",
                "Epoxy and high-build coats"
              ],
              [
                "Sacrificial (galvanic)",
                "Zinc corrodes first and protects the steel, even at small scratches",
                "Hot-dip galvanising, zinc-rich primers"
              ],
              [
                "Inhibitive",
                "Pigments in the primer slow rusting at the steel surface",
                "Some alkyd and epoxy primers"
              ]
            ]
          }
        },
        {
          "h": "The layers of a paint system"
        },
        {
          "table": {
            "head": [
              "Coat",
              "Its job"
            ],
            "rows": [
              [
                "Primer",
                "Grips the steel and protects it from corrosion; the most important coat"
              ],
              [
                "Stripe coat",
                "An extra brushed coat on edges, corners, welds and bolts, where spray coats are thin"
              ],
              [
                "Intermediate (build) coat",
                "Builds thickness and adds to the barrier"
              ],
              [
                "Topcoat (finish)",
                "Gives colour and gloss and resists sunlight and weather"
              ]
            ]
          }
        },
        {
          "h": "Common coating types"
        },
        {
          "table": {
            "head": [
              "Type",
              "How it cures",
              "Points to know"
            ],
            "rows": [
              [
                "Alkyd (single-pack, oil-based)",
                "Solvent evaporates and the film reacts with oxygen in the air",
                [
                  "Easy to use; tolerant of less-than-perfect surfaces",
                  "For milder conditions",
                  "Not to be put straight onto zinc: the film breaks down and peels"
                ]
              ],
              [
                "Epoxy (two-pack)",
                "A chemical reaction between base and hardener",
                [
                  "Tough and chemical-resistant",
                  "Chalks in sunlight, so outdoors it needs a topcoat",
                  "Has a pot life and minimum and maximum overcoat times"
                ]
              ],
              [
                "Zinc-rich primer",
                "Epoxy or silicate binder full of zinc dust",
                [
                  "Sacrificial protection",
                  "Needs blast-cleaned steel"
                ]
              ],
              [
                "Polyurethane (two-pack)",
                "Chemical reaction",
                [
                  "Topcoat that keeps its colour and gloss in sunlight",
                  "Hardeners contain isocyanates, which can cause asthma: respiratory protection is essential"
                ]
              ],
              [
                "Water-based acrylic",
                "Water evaporates",
                [
                  "Low solvent",
                  "Slow to dry in high humidity"
                ]
              ],
              [
                "Hot-dip galvanising",
                "The steel is dipped in molten zinc at about 450 °C",
                [
                  "Coats inside and out, bonded to the steel",
                  "Needs the frame designed and prepared for it"
                ]
              ]
            ]
          }
        }
      ]
    },
    {
      "title": "The specification, the data sheets and the plan",
      "blocks": [
        {
          "table": {
            "head": [
              "Document",
              "What it tells you"
            ],
            "rows": [
              [
                "Coating specification",
                "The coating system; the surface preparation standard (for example Sa 2½ or St 3) and profile; the dry film thickness of each coat; stripe coats; the conditions allowed; masking; inspections, hold points and records."
              ],
              [
                "Technical data sheet (TDS)",
                "Volume solids; recommended wet and dry film thickness; theoretical coverage; mixing ratio; induction time; pot life; thinner type and maximum amount; application methods and equipment; drying and overcoat times at different temperatures; conditions limits; shelf life; storage."
              ],
              [
                "Safety data sheet (SDS)",
                "Hazards, flash point, PPE, first aid, firefighting, spills, storage, disposal and exposure limits."
              ],
              [
                "Drawings",
                "Which surfaces are coated; site joints and bolted connections; surfaces to be left bare."
              ]
            ]
          }
        },
        {
          "p": "If the specification and a data sheet do not agree, do not choose for yourself: ask the person in charge, and get the answer in writing."
        },
        {
          "h": "Planning the preparation"
        },
        {
          "flow": [
            "Read the specification, the TDS and the SDS for every product",
            "Walk round the fabrication and mark every fault to dress with chalk",
            "Plan the order: dress, degrease, wash off salts, clean (blast or power tool), remove dust, inspect, mask, stripe coat, prime",
            "Plan the space: supports, lifting, access all round, ventilation, a drying area, and no hot work near the coating area",
            "Book the blast booth and its trained operator if blasting is needed; check the equipment",
            "Estimate and order the paint, thinner, cleaner, masking and PPE; check shelf lives",
            "Brief the team: tasks, hazards, PPE, the standard to reach, and the hold points",
            "Each day: take the condition readings, inspect at each hold point, keep the record"
          ]
        },
        {
          "note": "Blasted steel starts to rust again quickly in humid air. Many specifications ask for priming within a few hours of blasting, and always before any rust shows. Plan so that the painter is ready when the blasting is finished.",
          "label": "Tip"
        },
        {
          "h": "Hold points"
        },
        {
          "p": "A **hold point** is a stage where work stops until the team leader or inspector has checked and signed it. Typical hold points in coating preparation are: after dressing; after cleaning (standard, profile, dust and salts); and just before priming (conditions, masking and materials)."
        },
        {
          "h": "Leading the team"
        },
        {
          "ul": [
            "Give each person a clear task: for example two dressing welds and edges, one degreasing and cleaning, one taking readings, masking and setting up the mixing area.",
            "Show the team the standard to reach, with the reference photographs from the specification.",
            "Go over the hazards and PPE for grinding and for paint, and what to do in a spill or splash.",
            "Check the work at each hold point, coach anyone who is struggling, and stop the work if conditions go out of limits.",
            "At the end of the day, see the area cleaned, waste disposed of, and the record completed."
          ]
        }
      ]
    },
    {
      "title": "Health, safety and the environment",
      "blocks": [
        {
          "table": {
            "head": [
              "Hazard",
              "Where it comes from",
              "How you control it"
            ],
            "rows": [
              [
                "Fire and explosion",
                "Solvent vapour from paint, thinner and cleaner. The vapour is heavier than air and flows along floors to a spark",
                [
                  "No welding, grinding or smoking near paint work",
                  "Ventilation; lids kept on",
                  "Only the day's quantity in the work area",
                  "Spray equipment earthed",
                  "The right extinguisher at hand"
                ]
              ],
              [
                "Breathing vapour and spray mist",
                "Solvents cause headaches and dizziness, and harm organs over time; epoxy and isocyanate hardeners can cause asthma",
                [
                  "Ventilation or extraction",
                  "The respirator the SDS names, properly fitted"
                ]
              ],
              [
                "Skin",
                "Epoxies and hardeners cause rashes and allergies that can last for life",
                [
                  "Chemical-resistant gloves of the type the SDS names",
                  "Overalls with long sleeves",
                  "Wash before eating; never clean skin with thinner"
                ]
              ],
              [
                "Eyes",
                "Splashes when opening, stirring and mixing",
                [
                  "Goggles or safety glasses",
                  "Eyewash ready; rinse a splash with clean water for several minutes and get help"
                ]
              ],
              [
                "Airless spray",
                "Paint at very high pressure (often well over 100 bar) can be injected through the skin",
                [
                  "Tip guard on; trigger lock used",
                  "Never point the gun at anyone or wipe the tip under pressure",
                  "Relieve the pressure before cleaning or changing the tip"
                ]
              ],
              [
                "Grinding and power tools",
                "Sparks, flying particles, noise, vibration, dust",
                [
                  "Face shield over safety glasses, hearing protection, gloves",
                  "Guard on; disc rated for the tool's speed",
                  "Sparks pointed away from paint"
                ]
              ],
              [
                "Abrasive blasting",
                "Abrasive at high speed, rebound, dust, noise, hose whip",
                [
                  "Only trained operators, in a proper blast booth",
                  "Air-fed blast helmet, protective suit, gloves, boots",
                  "Deadman control on the nozzle",
                  "Never use sand: its silica dust causes silicosis"
                ]
              ],
              [
                "Old coatings",
                "Old paint may contain lead or chromates",
                [
                  "Have it tested first",
                  "No dry grinding or burning off",
                  "A safe removal method, with protection and controlled waste"
                ]
              ],
              [
                "Heat stress",
                "Full PPE in Jamaican heat",
                [
                  "Water, shade and short breaks",
                  "Heavy work planned for cooler hours"
                ]
              ]
            ]
          }
        },
        {
          "note": "An airless spray injection can look like a small pinprick, but paint spreads under the skin and can cost a finger or a hand. Go to hospital at once and tell the doctor what was injected.",
          "label": "Safety"
        },
        {
          "note": "Keep hot work and coating work apart. A grinder 10 m away can throw sparks into a mixing area full of solvent vapour. Finish or screen off grinding before paint tins are opened.",
          "label": "Safety"
        },
        {
          "h": "Storage"
        },
        {
          "ul": [
            "Store paint and thinner in a cool, dry, ventilated store, out of the sun and away from sparks, with flammable signs and an extinguisher nearby.",
            "Keep lids on and tins upright; use the oldest stock first and check the shelf life.",
            "A store with a zinc roof in the Jamaican sun can get very hot. Check the storage temperature on the TDS, and shade or ventilate the store.",
            "Keep a spill kit, and store tins on a tray that will catch a leak."
          ]
        },
        {
          "h": "Waste and spills"
        },
        {
          "ul": [
            "Put rags soaked with paint or solvent into a **closed metal bin**, and empty it safely every day. Rags with oil-based paint can heat up and catch fire by themselves.",
            "Waste paint, thinner and empty tins are disposed of as the SDS and local rules say, never down a drain or onto the ground.",
            "Leftover mixed two-pack paint is dealt with as the SDS says, often by letting it cure in the tin in a safe place.",
            "Clean up spills at once with absorbent from the spill kit, and report them."
          ]
        }
      ]
    },
    {
      "title": "Dressing the fabrication",
      "blocks": [
        {
          "p": "Paint and zinc follow the shape of the surface. Every fault left in the steel becomes a weak point where rust starts. As the welder, you are in the best position to put these faults right."
        },
        {
          "table": {
            "head": [
              "Fault",
              "Why it matters",
              "What to do"
            ],
            "rows": [
              [
                "Weld spatter",
                "Paint pulls thin over the small balls, and they can be knocked off later, leaving bare steel",
                "Scrape, chip or grind it off; prevent it with correct settings"
              ],
              [
                "Slag",
                "No coating sticks to it, and zinc will not coat it",
                "Chip and wire-brush every weld completely"
              ],
              [
                "Sharp edges",
                "Paint flows away from a sharp edge as it dries, so the film there is thin and rust starts",
                "Round them to a small radius (many specifications ask for at least 2 mm) with a grinder or file"
              ],
              [
                "Flame- or plasma-cut edges",
                "A hard, scaly layer on the cut face; paint grips it poorly",
                "Grind the cut face back to clean metal, then round the edges"
              ],
              [
                "Undercut, porosity, pinholes, open craters",
                "Paint bridges over them, leaving holes and trapped air where rust starts",
                "Weld-repair or grind smooth, as the specification allows"
              ],
              [
                "Rough welds, sharp ripples, overlap",
                "Trap air; paint is thin on the peaks",
                "Grind to a smooth profile where the specification asks"
              ],
              [
                "Laminations and slivers",
                "Layers of steel that lift later and catch the coating",
                "Grind them out; report large ones"
              ],
              [
                "Crevices: skip welds on back-to-back angles, lap joints",
                "Water and salt get into gaps that paint cannot reach, and rust swells them open",
                "Seal with a continuous weld or a sealant, as the specification says"
              ],
              [
                "Arc strikes",
                "Small craters and hard spots",
                "Grind smooth"
              ],
              [
                "Marks and residues",
                "Crayon, soapstone, weld fume, anti-spatter spray and oil stop the coating gripping",
                "Wash or degrease them off"
              ]
            ]
          }
        },
        {
          "p": "Some specifications use **preparation grades** (often P1, light, to P3, thorough) to say how far welds, edges and surface faults must be dressed. Check which grade your job asks for."
        },
        {
          "note": "Dress before you clean. Grinding after blast cleaning spoils the profile and leaves polished patches. Mark faults with chalk on a walk-round, dress them, then check again.",
          "label": "Tip"
        },
        {
          "h": "Preparing for hot-dip galvanising"
        },
        {
          "p": "At the galvaniser the steel is degreased, pickled in acid to remove rust and scale, fluxed, then dipped in **molten zinc at about 450 °C**. Zinc bonds only to clean steel, and anything trapped inside a closed space expands violently in the heat."
        },
        {
          "table": {
            "head": [
              "What to do",
              "Why"
            ],
            "rows": [
              [
                "Make **vent and drain holes** in every closed hollow section, close to the ends and corners and diagonally opposite, at the size the galvaniser advises",
                "Trapped air or moisture turns to steam in the zinc and can burst the section, which is dangerous. Zinc must flow in and out to coat the inside"
              ],
              [
                "Seal-weld lap joints and overlapping plates all round, or leave a gap the galvaniser advises; vent large overlaps",
                "Pickling acid trapped between plates weeps out later as rust stains, and can build pressure in the bath"
              ],
              [
                "Remove all slag and spatter",
                "The acid does not remove slag, so zinc leaves bare spots there"
              ],
              [
                "Keep off, or remove, silicone anti-spatter spray, oil-based paint marks, crayon and grease",
                "The galvaniser's cleaning does not lift them, so the zinc will not take. Use a non-silicone anti-spatter and mark parts with metal tags or markers the galvaniser approves"
              ],
              [
                "Check the size and weight against the galvaniser's bath, and add lifting points",
                "A part too long for the bath must be double-dipped (agreed beforehand) or made in pieces"
              ],
              [
                "Design to reduce distortion",
                "Thin or unbalanced frames can warp at 450 °C"
              ],
              [
                "Mark threads, holes and moving parts; leave clearance in hinges",
                "Zinc fills threads and closes small gaps; these are cleaned or protected"
              ]
            ]
          }
        },
        {
          "note": "Talk to the galvaniser **before** the frame is made, not after. Their advice on hole size and position, bath size and lifting saves cutting and re-welding later.",
          "label": "Remember"
        }
      ]
    },
    {
      "title": "Cleaning the surface",
      "blocks": [
        {
          "h": "The order of cleaning"
        },
        {
          "flow": [
            "Remove oil, grease, cutting fluid and marker with a solvent wipe or a detergent wash and fresh-water rinse",
            "Wash off salt and dirt with clean fresh water (high-pressure where needed); let the steel dry",
            "Remove rust and mill scale by hand and power tools, or by abrasive blast cleaning, to the standard the specification gives",
            "Remove dust and spent abrasive",
            "Inspect: the cleanliness standard, the profile, salts and dust",
            "Prime before any rust returns"
          ]
        },
        {
          "p": "Oil comes off **first** because grinding and blasting spread it over the steel and drive it into the surface, and oily abrasive spreads it further. A simple check is the **water-break test**: wet the surface with clean water. If the water stays as an unbroken film, the surface is free of oil; if it breaks into beads and islands, oil is still there."
        },
        {
          "h": "Hand and power tool cleaning"
        },
        {
          "p": "Wire brushes, scrapers, chipping hammers, needle guns, power wire cup brushes, flap discs and abrasive discs remove **loose** rust, loose mill scale and flaking paint. They leave tight mill scale and give little **profile** (roughness), and a power wire brush used too long polishes the steel so the paint grips poorly. Standards St 2 (thorough) and St 3 (very thorough) describe the result. This method suits small areas, repairs, site touch-ups and coatings that the TDS says will tolerate it."
        },
        {
          "h": "Abrasive blast cleaning"
        },
        {
          "p": "Abrasive (such as steel grit, steel shot or a mineral grit) is thrown at the steel by compressed air or a spinning wheel. It removes all mill scale and rust and leaves a rough **profile** that high-performance primers need. **Mill scale** is the hard, blue-grey oxide skin left on hot-rolled steel by the mill; it cracks and lifts off later, taking the paint with it, so high-performance systems need it removed."
        },
        {
          "table": {
            "head": [
              "Grade (ISO 8501-1)",
              "Near US equivalent",
              "What the surface looks like"
            ],
            "rows": [
              [
                "Sa 1, light (brush-off)",
                "SSPC-SP 7",
                "Loose mill scale, rust and paint removed"
              ],
              [
                "Sa 2, thorough (commercial)",
                "SSPC-SP 6",
                "Most mill scale, rust and paint removed; what is left is firmly stuck"
              ],
              [
                "Sa 2½, very thorough (near-white)",
                "SSPC-SP 10",
                "Only slight stains or shadows remain; the usual standard for high-performance systems"
              ],
              [
                "Sa 3, visually clean (white metal)",
                "SSPC-SP 5",
                "Even metallic colour all over, with no stains"
              ]
            ]
          }
        },
        {
          "p": "The standards come with **reference photographs**. Compare the cleaned steel with the photograph for its starting condition (rust grade A to D) and the grade asked for."
        },
        {
          "note": "At the Centre, abrasive blasting is done only by trained people, in a proper blast booth, with an air-fed helmet and protective suit. Never blast in the open shop.",
          "label": "Safety"
        },
        {
          "h": "Surface profile"
        },
        {
          "p": "The **surface profile** (anchor pattern) is the pattern of tiny peaks and valleys left by blasting, measured from peak to valley in **microns** (µm). The specification or TDS gives a range, commonly about 50–75 µm for many high-performance primers. Too little profile and the primer grips poorly; too much and peaks poke through the primer and rust spots appear."
        },
        {
          "ul": [
            "**Replica tape**: pressed onto the surface and rubbed so it takes the shape of the profile, then read with a spring micrometer.",
            "**Profile comparator**: a reference disc the surface is compared with by eye and touch.",
            "**Needle depth gauge**: a gauge whose needle drops into the valleys.",
            "Grit gives a sharp, angular profile; shot gives a rounded one. Larger abrasive and higher pressure give a deeper profile."
          ]
        },
        {
          "h": "Dust"
        },
        {
          "p": "After blasting, remove dust and abrasive with a vacuum, a brush, or clean, dry, oil-free compressed air. Check with the **tape test**: press clear adhesive tape onto the surface, pull it off and compare the dust on it with the rating the specification allows."
        },
        {
          "h": "Soluble salts"
        },
        {
          "p": "Salt settles on steel stored near the sea or outdoors, and blasting does not remove it all: it can drive salt into the profile. Under paint, salt draws water through the film and causes **blisters** and rust. A **patch test** (a small adhesive cell filled with pure water, which is then drawn off and measured) checks the salt level against the specification's limit. If it is too high: wash with fresh water, dry, re-blast if needed, and test again."
        },
        {
          "h": "Flash rust"
        },
        {
          "p": "**Flash rust** is a light, even orange rust that forms quickly on freshly blasted or freshly washed steel. If it appears before priming, the steel is cleaned again to the specified standard. Do not prime over it unless the specification and the primer's TDS allow a stated light grade."
        },
        {
          "note": "In humid coastal shops, flash rust can appear within a few hours, especially overnight. Blast only what can be primed the same day, keep blasted steel under cover and off the ground, and check the dew point before you start.",
          "label": "Jamaica"
        }
      ]
    },
    {
      "title": "Weather and shop conditions",
      "blocks": [
        {
          "table": {
            "head": [
              "Reading",
              "What it means"
            ],
            "rows": [
              [
                "Air temperature",
                "The temperature of the air, read on the dry-bulb thermometer"
              ],
              [
                "Relative humidity (RH)",
                "The water vapour in the air as a percentage of the most it could hold at that temperature. Warm air can hold more"
              ],
              [
                "Dew point",
                "The temperature at which that water vapour starts to condense as water on a cool surface"
              ],
              [
                "Steel temperature",
                "The temperature of the steel surface itself, which can be well above or below the air temperature"
              ]
            ]
          }
        },
        {
          "p": "If the steel is at or close to the dew point, a film of water forms on it, often too thin to see. Paint put over it grips poorly and rust starts underneath. The usual rule in specifications and data sheets is: **the steel must be at least 3 °C above the dew point**, the RH below the TDS maximum (often 85%), and the air and steel temperatures inside the TDS limits. The rule must hold while the coating is applied and while it dries."
        },
        {
          "h": "Instruments"
        },
        {
          "table": {
            "head": [
              "Instrument",
              "Use"
            ],
            "rows": [
              [
                "Sling (whirling) psychrometer",
                "A dry-bulb and a wet-bulb thermometer, whirled in the air until the wet-bulb reading stops falling. The two readings, with tables or a calculator, give the RH and dew point. Keep the wick clean and wet with distilled water"
              ],
              [
                "Digital hygrometer",
                "Reads air temperature and RH, and usually works out the dew point; it must be in calibration"
              ],
              [
                "Surface (contact) thermometer",
                "A magnetic dial thermometer or a digital probe placed on the steel itself. Read the coldest parts: shaded faces and the undersides"
              ],
              [
                "Dew point tables or calculator",
                "Turn the readings into a dew point"
              ]
            ]
          }
        },
        {
          "h": "Worked examples"
        },
        {
          "table": {
            "head": [
              "Air",
              "RH",
              "Dew point",
              "Steel",
              "Steel above dew point",
              "Decision"
            ],
            "rows": [
              [
                "28 °C",
                "75%",
                "23 °C",
                "27 °C",
                "4 °C",
                "May start, if the other TDS limits are met"
              ],
              [
                "26 °C",
                "90%",
                "24 °C",
                "25 °C",
                "1 °C",
                "Stop: too close to the dew point, and RH too high"
              ],
              [
                "31 °C",
                "65%",
                "24 °C",
                "33 °C",
                "9 °C",
                "May start"
              ]
            ]
          }
        },
        {
          "note": "Record the readings at the start of work, at the times the specification sets (often every few hours) and whenever the weather changes, with the time and your name.",
          "label": "Remember"
        },
        {
          "h": "Conditions in Jamaica"
        },
        {
          "ul": [
            "**Early morning:** steel left outside cools under the open night sky and can be colder than the air and below the dew point, so it is wet with dew even when the air feels dry. Wait until the sun or the shop has warmed the steel and the dew has gone, then take readings.",
            "**Afternoon showers** raise the humidity quickly and cool the steel. Watch the sky and take readings again.",
            "**Steel in full sun** can reach 50–60 °C or more, above the TDS maximum for many paints. Solvent then flashes off too fast, giving dry spray, pinholes, poor flow and poor grip. Coat in the shade, or in the morning or late afternoon.",
            "**Sea breeze** carries salt, blows overspray and dust about, and dries paint unevenly. Coat under cover where you can.",
            "**Indoors**, ventilate for the solvent, but keep blasting and grinding dust away from wet paint."
          ]
        }
      ]
    },
    {
      "title": "Masking, coating materials and equipment",
      "blocks": [
        {
          "h": "Masking"
        },
        {
          "table": {
            "head": [
              "What is masked",
              "Why",
              "How"
            ],
            "rows": [
              [
                "Contact (faying) faces of friction-grip bolted joints",
                "Ordinary paint lowers the friction, so the joint may slip",
                "Mask them, or coat them only with the slip-rated coating the specification names"
              ],
              [
                "A strip each side of a joint to be welded on site",
                "Coating burns in the weld heat, giving fumes and porosity, and is damaged anyway",
                "Mask a strip (often about 50–100 mm each side, as the specification says), or use only a weldable primer"
              ],
              [
                "Threads, machined faces, bearing surfaces, bolt holes",
                "Coating spoils the fit",
                "Plugs, caps and tape"
              ],
              [
                "Nameplates, labels, stainless fittings, gauges",
                "Must stay readable and undamaged",
                "Tape or covers"
              ],
              [
                "Surfaces to be cast into concrete",
                "The specification may ask for bare steel there",
                "As the specification says"
              ]
            ]
          }
        },
        {
          "p": "**Masking** means covering an area with tape, plugs, caps or a guard so no coating reaches it. Use tape that suits the coating and the temperature: in Jamaican heat some tape adhesives soften and leave residue. Remove tape at the time the specification or tape maker gives, usually once the coating is touch dry, for a clean edge."
        },
        {
          "h": "Getting the paint ready"
        },
        {
          "flow": [
            "Check each product's name and colour against the specification; record the batch numbers; check the shelf-life date",
            "Look at the paint: no skin, gel or hard-packed settlement that will not stir in",
            "Stir the base well, with a power mixer at low speed if needed, until all the settled solids are mixed back in",
            "Two-pack: measure base and hardener at the exact ratio on the TDS (by volume or weight), add the hardener to the base and mix thoroughly, scraping the sides and bottom",
