Repository: CESTIS-Technical-Services-Limited/C.E.S.T.I.S-Train

# CESTIS Training LMS + MegaData

> **Running the Centre day to day — backups, the weekly health check, the monthly USB copy, the
> yearly chores, and what to do when something goes wrong:**
> [`docs/RUNNING-THE-CENTRE.md`](docs/RUNNING-THE-CENTRE.md). Start there.

The Centre's static-page LMS (GitHub Pages, consumer-Gmail Drive — decision D1: strictly
zero-cost infrastructure) plus **MegaData**, a canonical append-only data layer designed to
replace per-page storage silos. **MegaData is built but not in use:** no broker is deployed, so
every page runs in its *legacy* mode, where records are kept on each device and synced to the

File: Offline System/study-kits/welding-fabrication-level-3/memcor0042b.json (part 2 of 3)
{
            "Low-hydrogen electrodes such as E7018 pick up moisture from the air. Moisture in the coating puts **hydrogen** into the weld, which can cause cracking hours or days later, especially in thick or higher-strength steel.",
            "The data sheet gives the holding-oven temperature, how long electrodes may stay out of the oven, how to re-dry them and how many times re-drying is allowed. A common out-of-oven limit for E7018 under the AWS structural code is about 4 hours, but always use the figure in the data sheet and specification for the job.",
            "Jamaica's humid air makes these limits matter: electrodes left on a bench by an open roller door in the rainy season soak up moisture quickly."
          ]
        },
        {
          "h": "Welding procedures: WPS and PQR"
        },
        {
          "table": {
            "head": [
              "Document",
              "What it is"
            ],
            "rows": [
              [
                "Welding procedure specification (WPS)",
                "Written instructions for making a weld: process, parent metal and thickness range, joint design, consumables, shielding gas, current, voltage and travel speed ranges, polarity, positions, preheat and interpass temperature, technique, cleaning and any heat treatment"
              ],
              [
                "Procedure qualification record (PQR)",
                "The record of the test weld made to prove the procedure: the actual settings used and the test results (for example bend, tensile, macro and impact tests), signed by the inspector"
              ],
              [
                "Welder qualification record (welder performance qualification)",
                "Proof that a named welder passed a test: process, positions, thickness and diameter range, consumable group. It must be kept up to date"
              ]
            ]
          }
        },
        {
          "p": "**Essential variables** are the main values in a procedure that affect the properties of the weld. If one of them changes beyond the limits the code allows, the procedure must be qualified again with a new test. The code the job uses gives the full list; typical essential variables are:"
        },
        {
          "ul": [
            "The welding process (for example MMAW to FCAW or GMAW)",
            "The parent metal grade or group",
            "The consumable classification",
            "Thickness or diameter outside the qualified range",
            "The shielding gas",
            "The type of current or the polarity",
            "A preheat lower than the one qualified",
            "Adding or leaving out post-weld heat treatment"
          ]
        },
        {
          "note": "If you are not sure whether a change is essential, treat it as essential and ask the welding engineer or inspector before welding.",
          "label": "Tip"
        },
        {
          "h": "Welder qualifications"
        },
        {
          "p": "A welder may weld only within the limits on his or her qualification record: the process, the positions, the thickness and diameter range and the consumable group. Positions use the AWS names:"
        },
        {
          "table": {
            "head": [
              "Position",
              "Meaning"
            ],
            "rows": [
              [
                "1G, 2G, 3G, 4G",
                "Groove (butt) welds in plate: flat, horizontal, vertical, overhead"
              ],
              [
                "1F, 2F, 3F, 4F",
                "Fillet welds: flat, horizontal, vertical, overhead"
              ],
              [
                "5G",
                "Pipe fixed with its axis horizontal; the welder goes round it (flat, vertical and overhead)"
              ],
              [
                "6G",
                "Pipe fixed with its axis at 45°; covers all positions"
              ]
            ]
          }
        },
        {
          "ul": [
            "A qualification usually stays valid only while the welder keeps using the process. Under the AWS codes, a welder who has not used the process for **six months** needs to be tested again. The welder's continuity record proves the process has been used.",
            "Give each weld to a welder qualified for it. Skill and good intentions do not replace the record, and practising on the job itself is not allowed."
          ]
        },
        {
          "h": "Preheat"
        },
        {
          "p": "Preheat slows the cooling of the weld and lets hydrogen escape, which lowers the risk of cracking. A WPS or preheat table usually asks for **more preheat** when:"
        },
        {
          "ul": [
            "The plate is **thicker** (thick plate draws heat away faster)",
            "The steel's **carbon equivalent (CE)** is higher (it hardens more easily)",
            "The joint is heavily restrained",
            "The consumable is not low-hydrogen"
          ]
        },
        {
          "p": "The carbon equivalent is worked out from the mill certificate. A common formula is: **CE = C + Mn/6 + (Cr + Mo + V)/5 + (Ni + Cu)/15**. For example, a steel with 0.18% carbon and 1.40% manganese, and very little of the others, has a CE of about 0.18 + 0.23 = 0.41."
        },
        {
          "ul": [
            "Measure preheat with temperature-indicating crayons or a contact thermometer, at the distance from the joint the WPS gives (often about 75 mm), on the side away from the heat source.",
            "A plate that feels hot from the sun is not \"preheated\": measure it. If it is below the figure in the table, heat it.",
            "Keep to the maximum interpass temperature if the WPS gives one."
          ]
        }
      ]
    },
    {
      "title": "Inspection and acceptance criteria",
      "blocks": [
        {
          "p": "**Acceptance criteria** are the limits a weld or item must meet. A good specification gives them as **numbers**, such as \"undercut not deeper than 0.5 mm\", so that any two inspectors who measure the same weld reach the same decision."
        },
        {
          "h": "An example of visual acceptance limits"
        },
        {
          "table": {
            "head": [
              "Feature",
              "Example limit (your specification gives the real figures)"
            ],
            "rows": [
              [
                "Cracks",
                "None allowed, of any size"
              ],
              [
                "Undercut",
                "Not deeper than 0.5 mm"
              ],
              [
                "Fillet leg length",
                "Not less than the size on the drawing"
              ],
              [
                "Porosity on the surface",
                "No single pore larger than 2 mm; no more than a set number in any 100 mm"
              ],
              [
                "Overlap, lack of fusion, open craters",
                "None allowed"
              ],
              [
                "Butt weld reinforcement",
                "Not higher than a set figure (for example 3 mm), blending smoothly into the plate"
              ]
            ]
          }
        },
        {
          "h": "Applying the limits"
        },
        {
          "ul": [
            "Have the current specification and drawing, good light, a magnifier and gauges in good condition and in calibration.",
            "Clean the welds of slag and spatter first, so that defects can be seen.",
            "Check in the same order every time. Look for cracks first: any crack is a reject.",
            "Measure each feature at its worst point and compare it with the limit. A reading on the limit passes; any amount beyond it fails.",
            "Mark rejected lengths clearly on the part and keep rejected items apart.",
            "Repair only by an approved method, then inspect again. Grinding a defect so it cannot be seen is not a repair.",
            "Record every reading, with its units, against the weld or item number."
          ]
        },
        {
          "h": "Inspection tools"
        },
        {
          "table": {
            "head": [
              "Tool",
              "What it measures"
            ],
            "rows": [
              [
                "Fillet weld gauge",
                "Leg length, and throat on convex and concave fillets"
              ],
              [
                "Bridge cam gauge (multi-purpose welding gauge)",
                "Undercut depth, misalignment (high-low), reinforcement height, fillet leg and throat, bevel angle"
              ],
              [
                "Magnifier and torch",
                "Fine cracks, pores and the edges of undercut"
              ],
              [
                "Temperature-indicating crayons or contact thermometer",
                "Preheat and interpass temperature"
              ],
              [
                "Steel rule, tape and calliper",
                "Lengths, spacing, plate thickness, hole sizes and gaps"
              ]
            ]
          }
        },
        {
          "h": "Non-destructive testing (NDT)"
        },
        {
          "table": {
            "head": [
              "Method",
              "What it finds",
              "Limits"
            ],
            "rows": [
              [
                "Visual testing (VT)",
                "Surface defects, size and shape",
                "Only what can be seen; always done first"
              ],
              [
                "Dye penetrant testing (PT)",
                "Cracks and pores **open to the surface**",
                "Works on most non-porous materials, including stainless steel and aluminium; cannot find flaws below the surface"
              ],
              [
                "Magnetic particle testing (MT)",
                "Cracks **at or just below** the surface",
                "Only on magnetic (ferritic) steel; not on aluminium or ordinary (austenitic) stainless steel"
              ],
              [
                "Ultrasonic testing (UT)",
                "Flaws **inside** the weld, especially cracks and lack of fusion; also measures thickness",
                "Needs a skilled, certified operator; difficult on thin or coarse-grained material"
              ],
              [
                "Radiographic testing (RT)",
                "Flaws inside the weld, especially porosity and slag; gives a permanent image",
                "Radiation hazard: the area must be cleared; less good at finding cracks lying the wrong way"
              ]
            ]
          }
        },
        {
          "ul": [
            "NDT is done by people certified for the method. The fabricator's job is to make the welds ready and accessible and to record which welds were tested.",
            "When a specification asks for a percentage of welds to be tested, **round up**: 10% of 35 welds is 3.5, so at least 4 welds are tested. The inspector, not the welder, picks which ones.",
            "If a sampled weld fails, the specification usually asks for more welds to be tested. Read what it says."
          ]
        },
        {
          "h": "The inspection record"
        },
        {
          "p": "A good record lets someone else check your work later. It shows: the job and drawing with revisions; each item and weld number; the location; what was checked; each reading with units; the limit; accept or reject; the gauge used; the inspector's name, signature and date. Rejects are raised for repair on a non-conformance report."
        }
      ]
    },
    {
      "title": "Equipment manuals and rating plates",
      "blocks": [
        {
          "h": "What is in a maker's manual"
        },
        {
          "table": {
            "head": [
              "Section",
              "What you use it for"
            ],
            "rows": [
              [
                "Safety",
                "Hazards and precautions for this machine. Read it first"
              ],
              [
                "Specifications or technical data",
                "Supply, output, duty cycle, weights and sizes, protection rating"
              ],
              [
                "Installation",
                "Supply voltage, fuse or breaker rating, cable size, earthing, siting and cooling space, generator size"
              ],
              [
                "Controls and operation",
                "What each control does; how to set up for each process"
              ],
              [
                "Maintenance",
                "Tasks the user may do, and how often (daily, weekly, six-monthly); tasks for a technician only"
              ],
              [
                "Troubleshooting (fault-finding)",
                "A chart of faults, likely causes and remedies"
              ],
              [
                "Wiring (circuit) diagram",
                "How the electrical circuits are connected, for the electrician or technician"
              ],
              [
                "Parts list and exploded view",
                "Each part's name and number, and how the parts fit together"
              ],
              [
                "Warranty",
                "What the maker covers and what voids the cover (often misuse or unauthorised repair)"
              ]
            ]
          }
        },
        {
          "h": "Reading a welding machine's rating plate"
        },
        {
          "p": "Welding power sources carry a rating plate laid out to the international standard for arc welding equipment (IEC 60974-1). An example for a small inverter MIG set:"
        },
        {
          "table": {
            "head": [
              "Symbol",
              "Meaning",
              "Example"
            ],
            "rows": [
              [
                "U₁",
                "Rated supply voltage",
                "230 V, single phase (1~), 50/60 Hz"
              ],
              [
                "I₁max",
                "Largest current drawn from the supply",
                "30 A"
              ],
              [
                "I₁eff",
                "Largest effective supply current, used with I₁max to size the supply cable and protection",
                "16.4 A"
              ],
              [
                "U₀",
                "No-load (open-circuit) voltage: the voltage at the torch or electrode when no arc is struck",
                "65 V"
              ],
              [
                "X",
                "Duty cycle: the percentage of a 10-minute period the machine can weld at that current (at 40 °C)",
                "30%, 60%, 100%"
              ],
              [
                "I₂",
                "Welding current at each duty cycle",
                "200 A, 140 A, 110 A"
              ],
              [
                "U₂",
                "Conventional load voltage at that current",
                "24 V, 21 V, 19.5 V"
              ],
              [
                "IP23S",
                "Degree of protection against solid objects and water",
                "See below"
              ],
              [
                "S (the letter, often in a box)",
                "Suitable for use where there is an increased risk of electric shock",
                "Shown as a symbol"
              ]
            ]
          }
        },
        {
          "ul": [
            "With the example plate, the machine can weld at 140 A for 6 minutes in every 10. At any current **at or below** the 100% figure (110 A) it can weld without stopping. At a current between two figures, it can weld for at least as long as the higher-current figure allows.",
            "Duty cycles are rated at 40 °C. In a hot workshop, with the machine in the sun or its vents blocked, it will cut out sooner.",
            "U₀ matters for safety: it is present whenever the machine is on, even with no arc."
          ]
        },
        {
          "h": "IP ratings"
        },
        {
          "table": {
            "head": [
              "First digit (solids)",
              "Second digit (water)"
            ],
            "rows": [
              [
                "2: fingers and objects over 12.5 mm kept out",
                "1: vertically dripping water"
              ],
              [
                "4: objects over 1 mm kept out",
                "3: spraying water up to 60° from vertical"
              ],
              [
                "5: dust-protected; 6: dust-tight",
                "4: splashing from any direction; 5: water jets"
              ]
            ]
          }
        },
        {
          "note": "An IP23 machine is **not** waterproof. Its manual will say it may be stored outside but must not be used in rain unless it is sheltered. On site in the rainy season, plan a shelter for the machine and the work, or work on dry days.",
          "label": "Safety"
        },
        {
          "h": "Installing a machine"
        },
        {
          "ul": [
            "A **qualified electrician** connects the machine to the supply, using the voltage, current, breaker and cable figures from the manual and rating plate, and checks the earth. Team leaders and trainees do not.",
            "Jamaica's supply is 110 V and 220 V at 50 Hz. Check that the machine is rated for the voltage and for 50 Hz before it is connected.",
            "Site the machine as the manual says: with space round it for cooling air, out of rain and dust, on a firm, level base.",
            "If the machine is to run from a generator, use one of at least the size (kVA) the manual gives. A generator that is too small makes the arc unstable and can damage the electronics in an inverter."
          ]
        },
        {
          "h": "Maintenance schedules"
        },
        {
          "p": "Turn the manual's maintenance table into a **signed checklist** kept with the machine, and check it every week. For a MIG machine this might include:"
        },
        {
          "table": {
            "head": [
              "How often",
              "Typical user tasks (follow your manual)"
            ],
            "rows": [
              [
                "Daily, before use",
                "Check cables, torch and plugs for damage; clean spatter from the nozzle; check the contact tip; check the gas hose and regulator; check the cylinder is chained"
              ],
              [
                "Weekly",
                "Clean the drive rolls; blow the liner out with dry air; check drive-roll pressure and the spool brake"
              ],
              [
                "Six-monthly (or as the manual says)",
                "With the machine isolated, a competent person removes dust from inside and checks connections; the electrician tests the machine"
              ]
            ]
          }
        },
        {
          "h": "Using a fault-finding chart"
        },
        {
          "flow": [
            "Stop work and find the chart for the fault you see",
            "Treat each fault separately: two faults may have different causes",
            "Isolate the machine before opening any part the manual allows the user to open",
            "Check the causes in the order the chart gives, simplest first",
            "Change one thing at a time and make a test weld after each change",
            "Leave anything outside the user tasks (for example internal electrical parts) to the technician",
            "Record the fault, the cause found, the parts changed, the test result and who did it"
          ]
        },
        {
          "table": {
            "head": [
              "MIG fault",
              "Causes a chart usually lists"
            ],
            "rows": [
              [
                "Uneven or stopping wire feed",
                "Worn or wrong-size contact tip; kinked or dirty liner; wrong size or type of drive roll; drive-roll pressure too high or too low; spool brake too tight"
              ],
              [
                "Porosity",
                "Gas cylinder empty or valve closed; flow too low or too high; leaking hose or joint; draughts or fans; spatter in the nozzle; dirty, oily or painted plate; wrong gas"
              ],
              [
                "Wire burns back to the tip",
                "Wire speed too low for the voltage; torch held too close; wrong tip size; feed stopping"
              ],
              [
                "Unstable arc and heavy spatter",
                "Voltage and wire speed not matched; poor work-return connection; wrong polarity for the wire"
              ]
            ]
          }
        },
        {
          "ul": [
            "Drive rolls must match the wire: a **V-groove** for solid steel wire, a **U-groove** for soft aluminium wire, a **knurled** groove for flux-cored wire, each in the right size.",
            "The contact tip size must match the wire diameter.",
            "Polarity: solid steel wire and gas-shielded flux-cored wire usually run on DC electrode positive; many self-shielded flux-cored wires run on DC electrode negative. The data sheet decides."
          ]
        },
        {
          "h": "Parts lists and exploded views"
        },
        {
          "p": "An exploded view shows the parts drawn apart, in the order they fit, each numbered to the parts list. Order by the part number for your exact model and size. If you find a mistake in a manual, such as a wrong part number, record it, tell the supervisor and report it to the supplier; do not just cross it out."
        },
        {
          "h": "Writing a work instruction from a manual"
        },
        {
          "p": "Give it a title, number and revision, and name the manual it comes from. Say what it covers and who may do the task. List the PPE and safety points first, then numbered steps in plain words, one action per step, with the checks to make. Check every step against the manual, try it with a trainee, then have it approved and dated."
        },
        {
          "note": "Following the maker's manual is not about who knows best. The maker tested the method, and safe use, the warranty and often the insurance depend on it. When the manual and the Centre's rule differ, the stricter one applies.",
          "label": "Remember"
        }
      ]
    },
    {
      "title": "Data sheets, safety data sheets and labels",
      "blocks": [
        {
          "h": "Paint (coating) data sheets"
        },
        {
          "table": {
            "head": [
              "Term",
              "Meaning"
            ],
            "rows": [
              [
                "Volume solids",
                "The percentage of the wet paint that stays on the steel as dry film; the rest evaporates"
              ],
              [
                "Dry film thickness (DFT)",
                "The thickness of the dried coat, in micrometres (µm). The specification gives it for each coat"
              ],
              [
                "Wet film thickness (WFT)",
                "The thickness to apply wet, checked with a wet film comb as you paint"
              ],
              [
                "Mixing ratio",
                "How much base and hardener to mix for a two-pack paint"
              ],
              [
                "Induction time",
                "Some two-pack paints must stand for a set time after mixing before use"
              ],
              [
                "Pot life",
                "How long mixed two-pack paint can be used before it starts to set. It is shorter in hot weather"
              ],
              [
                "Touch dry, hard dry, full cure",
                "Stages of drying; handling and service depend on them"
              ],
              [
                "Overcoat interval",
                "The minimum time before the next coat, and often a maximum. After the maximum, the surface usually needs abrading or special cleaning before the next coat will stick"
              ],
              [
                "Spreading rate",
                "The area one litre covers at the given DFT. The practical rate is lower because of losses"
              ],
              [
                "Application conditions",
                "Limits for steel temperature, air temperature, relative humidity and the gap above the dew point"
              ]
            ]
          }
        },
        {
          "h": "Working out film thickness and quantity"
        },
        {
          "ul": [
            "**Wet film = dry film × 100 ÷ volume solids %.** Example: a primer with 64% volume solids and a specified DFT of 80 µm needs 80 × 100 ÷ 64 = **125 µm** wet.",
            "**Theoretical spreading rate (m² per litre) = volume solids % × 10 ÷ DFT (µm).** For the same primer: 64 × 10 ÷ 80 = 8 m²/L.",
            "To paint 120 m² at 8 m²/L you need 15 L in theory. Allowing 25% for losses (overspray, uneven steel), you need 15 ÷ 0.75 = **20 L**."
          ]
        },
        {
          "h": "Surface preparation"
        },
        {
          "table": {
            "head": [
              "Grade (ISO 8501-1)",
              "Description",
              "American (SSPC) equivalent"
            ],
            "rows": [
              [
                "St 2 / St 3",
                "Hand-tool / power-tool cleaning",
                "SP 2 / SP 3"
              ],
              [
                "Sa 2",
                "Thorough blast cleaning (\"commercial\")",
                "SP 6"
              ],
              [
                "Sa 2½",
                "Very thorough blast cleaning (\"near-white metal\")",
                "SP 10"
              ],
              [
                "Sa 3",
                "Blast cleaning to visually clean steel (\"white metal\")",
                "SP 5"
              ]
            ]
          }
        },
        {
          "h": "Dew point and humidity"
        },
        {
          "p": "The **dew point** is the temperature at which water condenses out of the air. If the steel is at or near the dew point, a film of water too thin to see forms on it and the paint will not stick. Most data sheets say: **steel at least 3 °C above the dew point**, and relative humidity not above a set figure (often 85%)."
        },
        {
          "ul": [
            "Measure air temperature and relative humidity with a hygrometer, work out the dew point (from a chart or the instrument), and measure the steel temperature with a surface thermometer.",
            "Example: air at 30 °C and 80% relative humidity has a dew point of about 26 °C, so the steel must be at least 29 °C before painting.",
            "Record the readings and the time on the painting record."
          ]
        },
        {
          "note": "In Jamaica, morning dew, afternoon showers and salt air near the coast make these checks essential. Blast-cleaned steel starts to rust (flash rust) within hours in humid air, so it is primed the same day, often within a few hours. Steel cools quickly after sunset, so late-afternoon coats are at risk of condensation.",
          "label": "Jamaica"
        },
        {
          "h": "Safety data sheets (SDS)"
        },
        {
          "p": "Every hazardous product, such as paint, thinner, degreaser, dye penetrant or anti-spatter spray, comes with an SDS in **16 sections**. Read it before the product is used and keep it where users can reach it."
        },
        {
          "table": {
            "head": [
              "Section",
              "What you find"
            ],
            "rows": [
              [
                "1 and 2",
                "Product and supplier; the hazards and the label elements"
              ],
              [
                "3",
                "What is in it"
              ],
              [
                "4",
                "First aid"
              ],
              [
                "5",
                "Fire-fighting: which extinguisher to use"
              ],
              [
                "6",
                "What to do about a spill"
              ],
              [
                "7",
                "Safe handling and storage"
              ],
              [
                "8",
                "Exposure limits, ventilation and PPE"
              ],
              [
                "9",
                "Physical and chemical properties, including the **flash point**"
              ],
              [
                "10 to 16",
                "Stability, health effects, environment, disposal, transport, regulations and other information"
              ]
            ]
          }
        },
        {
          "p": "The **flash point** is the lowest temperature at which a liquid gives off enough vapour to catch fire from a spark or flame. A liquid with a flash point below the temperature of your workshop (often 30 °C or more in Jamaica) is giving off flammable vapour right now. Keep it well away from welding, grinding and cutting, use it with good ventilation, and keep the lid on."
        },
        {
          "h": "Hazard pictograms (GHS)"
        },
        {
          "table": {
            "head": [
              "Pictogram (black symbol in a red diamond)",
              "Hazard"
            ],
            "rows": [
              [
                "Flame",
                "Flammable: gases, liquids, solids, aerosols"
              ],
              [
                "Flame over a circle",
                "Oxidiser: makes other materials burn more fiercely"
              ],
              [
                "Gas cylinder",
                "Gas under pressure"
              ],
              [
                "Exploding bomb",
                "Explosive"
              ],
              [
                "Corrosion (liquid eating a hand and a metal bar)",
                "Corrosive to skin, eyes or metal"
              ],
              [
                "Skull and crossbones",
                "Acutely toxic (can kill in small amounts)"
              ],
              [
                "Exclamation mark",
                "Irritant, harmful, or narcotic effects"
              ],
              [
                "Health hazard (person with a star on the chest)",
                "Serious long-term health effects, such as cancer or breathing sensitisation"
              ],
              [
                "Environment (dead tree and fish)",
                "Harmful to aquatic life"
              ]
            ]
          }
        },
        {
          "h": "Other labels you must read"
        },
        {
          "ul": [
            "**Grinding and cutting discs:** maximum operating speed (rev/min and m/s), size, bore, type and use (metal or stone), and usually an **expiry date** on the centre ring. Never fit a disc rated below the grinder's no-load speed, and do not use one past its expiry date.",
            "**Gas cylinders:** identify the gas by the **label**, not the colour; colours differ between suppliers and countries.",
            "**Electrode and wire packets:** classification, size, current range, polarity, storage and batch number.",
            "**PPE:** filter shade numbers on lenses, impact marks on safety glasses, the standard the item meets."
          ]
        }
      ]
    },
    {
      "title": "Revision",
      "blocks": [
        {
          "p": "Use this checklist to test yourself. If you cannot honestly say \"I can\" to a line, go back to that section and practise with your instructor."
        },
        {
          "h": "I can ..."
        },
        {
          "ul": [
            "I can say how a standard, a code, a specification, a drawing, a WPS, a manual, a data sheet and an SDS differ, who writes each and how binding it is.",
            "I can read the scope, normative references, definitions and annexes of a standard, and say why each matters.",
            "I can tell a firm requirement (\"shall\") from a recommendation (\"should\") or a permission (\"may\").",
            "I can apply general and specific tolerances, and convert imperial units safely.",
            "I can check that a document is current against the register and deal with an old copy in use.",
            "I can apply an order of priority, raise and log a written query, and explain a concession.",
            "I can review a specification pack and log the problems I find.",
            "I can read steel grades such as S355J2, a mill certificate and its type, and match steel to certificates by heat number.",
            "I can keep traceability through cutting and welding.",
            "I can read bolt and nut property classes and apply a torque value from a manual.",
            "I can read consumable classifications such as E7018, ER70S-6 and E71T-1C, and follow storage rules from a data sheet.",
            "I can explain a WPS, a PQR, essential variables and welder qualification limits.",
            "I can say why preheat rises with thickness and carbon equivalent, and measure it.",
            "I can inspect welds against numerical acceptance limits with the right gauges and record the results.",
            "I can say what each NDT method finds and where it cannot be used.",
            "I can read a welding machine's rating plate, including duty cycle, U₀ and IP rating.",
            "I can use a manual to install (through an electrician), maintain and fault-find a machine, one change at a time.",
            "I can use a paint data sheet to plan coats, conditions, film thickness and quantity.",
            "I can find the flash point and PPE in an SDS, and read hazard pictograms and product labels.",
            "I can write a short work instruction from a manual and brief my team on a document's requirements."
          ]
        },
        {
          "h": "Key terms"
        },
        {
          "terms": [
            [
              "Acceptance criteria",
              "The limits, usually numerical, that work must meet to be accepted"
            ],
            [
              "Carbon equivalent (CE)",
              "A figure, worked out from the steel's analysis, that shows how easily it hardens and cracks when welded"
            ],
            [
              "Concession",
              "Written permission from the client or engineer to accept work or material that does not fully meet the specification"
            ],
            [
              "Dew point",
              "The temperature at which moisture condenses from the air"
            ],
            [
              "Dry film thickness (DFT)",
              "The thickness of a dried paint coat, in micrometres"
            ],
            [
              "Duty cycle (X)",
              "The percentage of a 10-minute period a machine can weld at a given current"
            ],
            [
              "Essential variable",
              "A procedure value which, if changed, needs a new procedure test"
            ],
            [
              "Flash point",
              "The lowest temperature at which a liquid gives off vapour that can be ignited"
            ],
            [
              "Heat number",
              "The number on steel that links it to its mill certificate"
            ],
            [
              "Ingress protection (IP)",
              "A rating of how well equipment keeps out solids and water"
            ],
            [
              "Mill test certificate (MTC)",
              "The steel maker's certificate of analysis and test results for a heat of steel"
            ],
            [
              "Non-conformance report (NCR)",
              "A record of work or material that does not meet a requirement, and what will be done"
            ],
            [
              "Normative reference",
              "Another document that must be used with a standard"
            ],
            [
              "Open-circuit voltage (U₀)",
              "The voltage at the electrode or torch when no arc is struck"
            ],
            [
              "Pot life",
              "How long mixed two-pack paint can be used before it starts to set"
            ],
            [
              "Procedure qualification record (PQR)",
              "The record of the test weld and results that prove a WPS"
            ],
            [
              "Property class",
              "The strength marking of a bolt or nut, such as 8.8"
            ],
            [
              "Safety data sheet (SDS)",
              "The 16-section document giving the hazards and safe use of a product"
            ],
            [
              "Superseded",
              "Replaced by a newer revision"
            ],
            [
              "Tolerance",
              "The amount a size may vary from the size given"
            ],
            [
              "Traceability",
              "Being able to link each part back to its certificate, welds and inspection"
            ],
            [
              "Troubleshooting chart",
              "The section of a manual listing faults, causes and remedies"
            ],
            [
              "Welding procedure specification (WPS)",
              "The written instructions for making a weld"
            ],
            [
              "Wet film thickness (WFT)",
              "The thickness of paint applied wet, checked with a comb gauge"
            ],
            [
              "Yield strength",
              "The stress at which a metal starts to stretch permanently"
            ]
          ]
        }
      ]
    }
  ],
  "cases": {
    "c1": {
      "title": "A stair tower for a hotel in Ocho Rios",
      "text": "Shanice leads a team of three building a steel stair tower for a hotel in Ocho Rios, St Ann. The document register lists the general arrangement drawing at revision C, but the copy pinned up in the shop is a revision B photocopy. The specification says: \"Fillet welds shall be 6 mm unless a larger size is shown on the drawings\" and \"Blast-cleaned stringers should be primed within 4 hours.\" The drawing shows 8 mm fillets on the stringer brackets, carries the general note \"Tolerances ±3 mm unless stated\", and dimensions the landing beam as 2400 ± 1."
    },
    "c2": {
      "title": "Steel for a water-treatment platform in Bog Walk",
      "text": "Dwayne is checking a delivery of plate and bolts for a walkway platform at a water-treatment works near Bog Walk, St Catherine. The specification asks for S355J2 steel with EN 10204 type 3.1 certificates, and class 8.8 bolts with class 8 nuts. He finds that one plate's heat number does not appear on any certificate, that the certificate for another heat is type 2.2, that a third certificate shows the grade as S355JR, and that the nuts in the bolt boxes are stamped 5."
    },
    "c3": {
      "title": "A warehouse frame in Portmore",
      "text": "A shop is fabricating the frame of a warehouse in Portmore, St Catherine. The WPS is for MMAW with E7018 electrodes on S355 steel, and its preheat table asks for 75 °C on plate over 20 mm thick. The base plates are 30 mm. The specification says 10% of the 26 complete-penetration butt welds shall be tested by UT. The supervisor wants to switch to flux-cored wire to speed up. One welder, Kirk, has a qualification record for MMAW, but his continuity record shows he has not used the process for eight months."
    },
    "c4": {
      "title": "A new MIG machine at a training centre in Montego Bay",
