Repository: CESTIS-Technical-Services-Limited/C.E.S.T.I.S-Train

# CESTIS Training LMS + MegaData

> **Running the Centre day to day — backups, the weekly health check, the monthly USB copy, the
> yearly chores, and what to do when something goes wrong:**
> [`docs/RUNNING-THE-CENTRE.md`](docs/RUNNING-THE-CENTRE.md). Start there.

The Centre's static-page LMS (GitHub Pages, consumer-Gmail Drive — decision D1: strictly
zero-cost infrastructure) plus **MegaData**, a canonical append-only data layer designed to
replace per-page storage silos. **MegaData is built but not in use:** no broker is deployed, so
every page runs in its *legacy* mode, where records are kept on each device and synced to the

File: Offline System/study-kits/welding-fabrication-level-3/memfab0071b.json (part 2 of 2)
{
            "I can check the guards, light curtain, two-hand control and emergency stops, and lock off a machine.",
            "I can control sheet whip, nip points and small-part feeding, and supervise others on forming machines.",
            "I can explain the neutral axis, K-factor, springback, thinning, work hardening and grain direction.",
            "I can explain why steel must not be bent at a blue heat, and what stress relieving and normalising do.",
            "I can work out bend allowance, bend deduction and blank lengths.",
            "I can choose a V-die opening and estimate how force changes with thickness, length and material.",
            "I can explain air bending, bottoming, coining, crowning and relief cuts.",
            "I can work out cylinder and ring blank lengths, arc lengths and out-of-roundness.",
            "I can roll a cylinder with pre-bent ends and template checks, and explain peaking and coning.",
            "I can bend pipe without wrinkling, and notch angle for a corner.",
            "I can hot form bar safely, at the right heat, and cool it correctly.",
            "I can inspect formed parts with the right tools, tag rejects and investigate faults.",
            "I can work out weights and output, and complete the job card."
          ]
        },
        {
          "h": "Key terms"
        },
        {
          "terms": [
            [
              "Air bending",
              "Bending in a V-die without the sheet touching the die floor; the stroke depth sets the angle"
            ],
            [
              "Back gauge",
              "The adjustable stop behind the tools that sets the flange length"
            ],
            [
              "Bend allowance",
              "The length of the neutral axis through a bend"
            ],
            [
              "Bend deduction",
              "The amount taken off the sum of the outside sizes for each bend"
            ],
            [
              "Blade clearance",
              "The gap between a guillotine's blades, set to the thickness"
            ],
            [
              "Blank",
              "The flat piece cut to size before forming"
            ],
            [
              "Bottoming",
              "Pressing the sheet onto the sides of the die to set the angle"
            ],
            [
              "Crowning",
              "Bowing the bed or tools slightly so a long bend has the same angle all along"
            ],
            [
              "Ductile",
              "Able to bend or stretch a long way without cracking"
            ],
            [
              "First-off",
              "The first part made, fully checked before the batch"
            ],
            [
              "Forging",
              "Hammering or pressing hot metal into shape"
            ],
            [
              "Hold-down",
              "The clamps on a guillotine that hold the sheet before the blade cuts"
            ],
            [
              "K-factor",
              "Where the neutral axis lies, as a fraction of the thickness from the inside"
            ],
            [
              "Lockout",
              "Isolating a machine, locking the isolator and tagging it before work on it"
            ],
            [
              "Mandrel",
              "An inside support that stops tube flattening and wrinkling as it bends"
            ],
            [
              "Mean diameter",
              "The diameter at mid-thickness: outside diameter minus the thickness"
            ],
            [
              "Neutral axis",
              "The layer in a bend that is neither stretched nor squeezed"
            ],
            [
              "Normalising",
              "Heating steel above its critical temperature and cooling in still air to refine the grain"
            ],
            [
              "Peaking",
              "A point at the seam of a rolled cylinder, caused by flat ends"
            ],
            [
              "Pre-bending",
              "Bending the ends of a plate before rolling so they curve like the rest"
            ],
            [
              "Relief cut",
              "A small notch at the end of a bend line to stop tearing"
            ],
            [
              "Scale",
              "The hard, flaky oxide on heated steel"
            ],
            [
              "Springback",
              "The partial opening of a bend when the force is removed"
            ],
            [
              "Two-hand control",
              "A control that needs both hands on buttons before the machine moves"
            ]
          ]
        }
      ]
    }
  ],
  "cases": {
    "c1": {
      "title": "Cable-tray brackets in Williamsfield",
      "text": "Jodi-Ann leads a team making 120 L-shaped brackets for cable trays at a shop in Williamsfield, Manchester. The brackets are 3 mm mild steel, with outside sizes of 60 mm and 40 mm, a 3 mm inside radius, and a 90° ± 1° bend. The team uses a 24 mm V-die and takes the neutral axis at mid-thickness (K = 0.5). The first-off bracket measures 88.4°. A second part on the job has a flange only 10 mm long. Setting up takes about 45 minutes, and each bracket then takes about 1.5 minutes."
    },
    "c2": {
      "title": "A tank shell in Seaforth",
      "text": "Garth is rolling a short shell for a water tank at a shop in Seaforth, St Thomas, from 5 mm mild steel plate. The drawing gives an outside diameter of 600 mm and allows an out-of-roundness of 1% of the diameter. After tacking, he measures 606 mm one way and 593 mm the other. A template held across the seam shows a gap at its middle, with a point at the seam."
    },
    "c3": {
      "title": "Handrails for a school in Constant Spring",
      "text": "A team is bending 42.4 mm outside diameter welded steel tube for handrails at a school in Constant Spring, St Andrew, on a hand bender. The drawing gives 45° bends on a 160 mm centre-line radius. A trainee used a smaller former he found on the bench, and his bends have wrinkled on the inside and gone oval. Some of the trainees' bends have also split along the tube's weld seam."
    },
    "c4": {
      "title": "Gate scrolls and a frame in Bath",
      "text": "At a workshop in Bath, St Thomas, Wayne is hot forming 20 mm square bar into scrolls for a gate. A trainee heats one bar until it throws bright sparks and its surface bubbles. Another trainee keeps bending a bar after its glow has gone and it shows blue colours. The job also needs a triangular frame of 50 mm angle with 60° corners, and a ring of 40 mm × 6 mm flat bar, rolled flat, with an outside diameter of 500 mm."
    },
    "c5": {
      "title": "The press brake team in Little London",
      "text": "Nadine supervises trainees on a 40-tonne press brake at a centre in Little London, Westmoreland. One trainee holds a large sheet while another works the foot pedal, and they talk to each other about when to bend. The force chart gives about 22 tonnes per metre for 3 mm mild steel on the 24 mm die, and notes that stainless steel needs about 1.5 times as much. The next job is a 1.5 m long bend in 3 mm stainless steel. Some aluminium cover plates bent last week cracked along the outside of their bends; the bend lines ran along the rolling direction."
    }
  },
  "questions": [
    {
      "id": "P-01",
      "c": "c1",
      "q": "How long must the team cut each flat piece before it is bent?",
      "o": [
        "100.0 mm",
        "95.1 mm",
        "88.0 mm",
        "107.1 mm"
      ],
      "a": 1,
      "why": "Each flat is the outside size less (radius + thickness): 54 and 34 mm. The neutral radius is 3 + 1.5 = 4.5 mm, so the bend allowance is 1.571 × 4.5 = 7.07 mm. Blank = 54 + 34 + 7.07 = 95.1 mm."
    },
    {
      "id": "P-02",
      "c": "c1",
      "q": "The first-off is 88.4°. What should Jodi-Ann change?",
      "o": [
        "Nothing: 88.4° is close enough to 90° for a bracket",
        "Make the punch go deeper so the angle comes out tighter",
        "Make the stroke a little shallower, then check again",
        "Move the back gauge further away from the bend line"
      ],
      "a": 2,
      "why": "The tolerance is 89° to 91°, so 88.4° fails: the bend is over-bent. In air bending the stroke depth sets the angle; a slightly shallower stroke opens it up. Change a little, bend another first-off and re-measure."
    },
    {
      "id": "P-03",
      "c": "c1",
      "q": "The 10 mm flange will not bend properly on the 24 mm die. What is the best fix?",
      "o": [
        "Use a narrower die that the chart allows for 3 mm",
        "Press harder so the flange is forced round the die",
        "Hold the flange down on the die by hand as it bends",
        "Heat the flange so it bends more easily on the die"
      ],
      "a": 0,
      "why": "A flange must reach well across the V opening to be supported on both shoulders. A narrower die that still suits 3 mm sheet, or a design change agreed in writing, solves it. Holding sheet by hand near the tools is never safe."
    },
    {
      "id": "P-04",
      "c": "c1",
      "q": "About how long will the batch of 120 brackets take, including set-up?",
      "o": [
        "2 hours 15 minutes",
        "3 hours",
        "3 hours 45 minutes",
        "4 hours 30 minutes"
      ],
      "a": 2,
      "why": "Bending: 120 × 1.5 = 180 minutes. Add 45 minutes of set-up: 225 minutes, or 3 hours 45 minutes."
    },
    {
      "id": "P-05",
      "c": "c2",
      "q": "What blank length should Garth have cut for the shell?",
      "o": [
        "About 1 885 mm",
        "About 1 870 mm",
        "About 1 854 mm",
        "About 1 900 mm"
      ],
      "a": 1,
      "why": "Use the mean diameter, at mid-thickness: 600 − 5 = 595 mm. Blank = 595 × 3.142 = about 1 869.5 mm. Using the outside diameter (600 × 3.142 = 1 885 mm) makes the shell too big."
    },
    {
      "id": "P-06",
      "c": "c2",
      "q": "Is the shell within its out-of-roundness limit?",
      "o": [
        "Yes: the average of the two readings is close to 600 mm",
        "Yes: 13 mm is under the 1% that 600 mm allows",
        "No: it is about 2.2% out, over the 1% limit",
        "No: any difference at all in the diameter fails"
      ],
      "a": 2,
      "why": "Out-of-roundness = (606 − 593) ÷ 600 × 100 = 13 ÷ 600 × 100 ≈ 2.2%. The limit is 1%, which is 6 mm on 600 mm, so the shell fails and must be reworked."
    },
    {
      "id": "P-07",
      "c": "c2",
      "q": "What most likely caused the point at the seam, and how is it prevented next time?",
      "o": [
        "Rolls not parallel: set them parallel before rolling",
        "Plate too long: cut the blank from the outside diameter",
        "Rolled too slowly: feed the plate through faster",
        "Ends left flat: pre-bend both ends before rolling"
      ],
      "a": 3,
      "why": "Rolls cannot curve the very ends of a plate, so ends that are not pre-bent stay flat and meet in a point. Pre-bend both ends fully, roll in small steps with the template, and weld in a balanced way."
    },
    {
      "id": "P-08",
      "c": "c3",
      "q": "Why did the trainee's bends wrinkle and go oval?",
      "o": [
        "Too small a former for the tube and the radius",
        "The tube was bent too slowly on the hand bender",
        "The tube was too thick-walled for any bending",
        "The bends should have been made at 90°, not 45°"
      ],
      "a": 0,
      "why": "Bent too tightly, the inside of a tube is squeezed into wrinkles and the tube flattens. Use the former made for 42.4 mm tube at the drawing's radius; tighter bends need a mandrel."
    },
    {
      "id": "P-09",
      "c": "c3",
      "q": "About how long, along the centre line, is each 45° bend?",
      "o": [
        "About 63 mm",
        "About 126 mm",
        "About 251 mm",
        "About 1 005 mm"
      ],
      "a": 1,
      "why": "Arc length = 0.01745 × angle × radius = 0.01745 × 45 × 160 ≈ 125.6 mm. A whole circle at that radius would be 2 × 3.142 × 160 ≈ 1 005 mm, and 45° is one-eighth of it."
    },
    {
      "id": "P-10",
      "c": "c3",
      "q": "Where should the tube's weld seam be placed in the bender?",
      "o": [
        "On the outside of the bend, where it is easy to see",
        "On the inside of the bend, where it is squeezed tight",
        "Anywhere, as the seam is as strong as the tube",
        "At the side of the bend, on the neutral axis"
      ],
      "a": 3,
      "why": "The outside of a bend stretches and the inside is squeezed. At the side the seam sits near the neutral axis, where it is neither stretched nor squeezed, so it is least likely to split."
    },
    {
      "id": "P-11",
      "c": "c4",
      "q": "What should happen to the bar that threw bright sparks with a bubbling surface?",
      "o": [
        "Bend it at once while it is at its best heat",
        "Quench it in water to harden the surface again",
        "Scrap it: the steel is burnt and spoiled",
        "Let it cool a little and then bend it as planned"
      ],
      "a": 2,
      "why": "Sparks and a bubbling surface mean the steel is burnt: it has started to oxidise inside and is weak and brittle. It cannot be saved. Hot bending is done at an even bright red."
    },
    {
      "id": "P-12",
      "c": "c4",
      "q": "Why is it wrong to keep bending the bar once it shows blue colours?",
      "o": [
        "Steel at a blue heat is more brittle and may crack",
        "The blue scale will stick to the tools and mark them",
        "It is too soft at a blue heat to keep its shape",
        "Blue steel has turned into a spring and will not stay bent"
      ],
      "a": 0,
      "why": "In the blue-heat range (roughly 200–400 °C) steel is less ductile and can crack if it is bent. Reheat it to bright red, or bend it fully cold if the section allows."
    },
    {
      "id": "P-13",
      "c": "c4",
      "q": "What notch angle is cut in the angle for each 60° corner of the frame?",
      "o": [
        "60°",
        "90°",
        "30°",
        "120°"
      ],
      "a": 3,
      "why": "The notch is 180° minus the corner angle: 180 − 60 = 120°. When the other leg is bent, the notch closes and is welded. A square corner needs a 90° notch."
    },
    {
      "id": "P-14",
      "c": "c4",
      "q": "What length of flat bar is needed for the ring, before any trim allowance?",
      "o": [
        "About 1 571 mm",
        "About 1 552 mm",
        "About 1 533 mm",
        "About 1 590 mm"
      ],
      "a": 1,
      "why": "For bar rolled flat, measure along the mid-thickness: mean diameter = 500 − 6 = 494 mm. Length = 494 × 3.142 ≈ 1 552 mm. Using the outside diameter gives about 1 571 mm, too long."
    },
    {
      "id": "P-15",
      "c": "c5",
      "q": "What should Nadine change about how the two trainees work the press brake?",
      "o": [
        "Let the one holding the sheet call out when to bend",
        "Have the pedal pressed only when both shout \"clear\"",
        "One operator controls it and checks all are clear",
        "Let them take turns on the pedal after every bend"
      ],
      "a": 2,
      "why": "When two people share control by talking, one can bend while the other's hands are still near the tools. One operator controls the machine, checks everyone is clear before each stroke, and helpers keep their hands outside the guarded area."
    },
    {
      "id": "P-16",
      "c": "c5",
      "q": "Can the 40-tonne press brake make the 1.5 m bend in stainless steel?",
      "o": [
        "Yes: it needs about 33 tonnes",
        "Yes: it needs about 22 tonnes",
        "No: it needs about 74 tonnes",
        "No: it needs about 49.5 tonnes"
      ],
      "a": 3,
      "why": "Force per metre for stainless: 22 × 1.5 = 33 t. For 1.5 m: 33 × 1.5 = 49.5 t, more than the 40 t rating. Use a wider die the chart allows, a bigger machine, or shorter bends, and check the tools' rating too."
    },
    {
      "id": "P-17",
      "c": "c5",
      "q": "What is the most likely reason the aluminium cover plates cracked?",
      "o": [
        "Bent along the grain at too tight a radius",
        "They were bent too slowly on the press brake",
        "The V-die was much too wide for the sheet",
        "The sheet had protective film on its surface"
      ],
      "a": 0,
      "why": "Bending with the bend line along the rolling direction makes the outside of the bend much more likely to crack, especially at a tight radius or in a hard temper. Bend across the grain, use the radius the maker gives, or choose a softer temper."
    },
    {
      "id": "P-18",
      "c": null,
      "q": "About how much does a 2.4 m × 1.2 m sheet of 4 mm steel weigh?",
      "o": [
        "About 23 kg",
        "About 90 kg",
        "About 9 kg",
        "About 226 kg"
      ],
      "a": 1,
      "why": "Area = 2.4 × 1.2 = 2.88 m². Weight = 2.88 × 4 × 7.85 ≈ 90 kg. That is too heavy for one person: use two people or a lifting aid."
    },
    {
      "id": "P-19",
      "c": null,
      "q": "Why are blanks laid out so the bend lines run across the sheet's rolling direction?",
      "o": [
        "The sheet is softer that way, so less force is needed",
        "Bends across the grain are less likely to crack",
        "It makes the blank length calculation simpler",
        "The springback is removed completely that way"
      ],
      "a": 1,
      "why": "The rolling direction gives sheet a grain. Bending along it puts the stretched outside of the bend on the weakest direction, so it cracks more easily, especially at tight radii."
    },
    {
      "id": "P-20",
      "c": null,
      "q": "A shop chart puts the neutral axis at K = 0.4 for tight bends, not 0.5. Compared with a sum using 0.5, what does this do to the blank length?",
      "o": [
        "Makes it a little longer",
        "Makes it about twice as long",
        "Makes it a little shorter",
        "Leaves it exactly the same"
      ],
      "a": 2,
      "why": "A smaller K-factor puts the neutral axis nearer the inside, so its radius and the bend allowance are smaller, and the blank comes out a little shorter. A test bend confirms the figure."
    }
  ]
}
