Repository: CESTIS-Technical-Services-Limited/C.E.S.T.I.S-Train

# CESTIS Training LMS + MegaData

> **Running the Centre day to day — backups, the weekly health check, the monthly USB copy, the
> yearly chores, and what to do when something goes wrong:**
> [`docs/RUNNING-THE-CENTRE.md`](docs/RUNNING-THE-CENTRE.md). Start there.

The Centre's static-page LMS (GitHub Pages, consumer-Gmail Drive — decision D1: strictly
zero-cost infrastructure) plus **MegaData**, a canonical append-only data layer designed to
replace per-page storage silos. **MegaData is built but not in use:** no broker is deployed, so
every page runs in its *legacy* mode, where records are kept on each device and synced to the

File: Offline System/study-kits/welding-fabrication-level-3/memfab0111b.json (part 2 of 2)
{
                "Faults inside the weld (porosity, slag, lack of fusion) on a film or screen",
                "Butt welds where the specification asks"
              ]
            ]
          }
        },
        {
          "note": "Destructive tests destroy the sample, so they are used on test pieces. Non-destructive tests are used on the actual job, on the share of welds the specification sets, after visual inspection.",
          "label": "Remember"
        },
        {
          "h": "Repairs and records"
        },
        {
          "flow": [
            "Mark and photograph the fault; stop the item being used",
            "Raise a non-conformance report: the weld, the fault, its size and position, how it was found",
            "Find the likely cause",
            "Plan the repair with the supervisor: remove cracks completely and prove them gone (PT or MT) before welding",
            "Weld the repair to the WPS (with preheat if it says), by a qualified welder, with dry electrodes",
            "Inspect and test the repair again; record the method, the welder and the results, and close the report"
          ]
        },
        {
          "p": "Repairs are written into the job's weld records so they can be inspected and traced later."
        },
        {
          "h": "Supervising trainees"
        },
        {
          "ul": [
            "Do the leader's check before any arc is struck (see Safe working).",
            "**Watch before you correct.** A rough, spattery bead is often an arc length that keeps changing; a groove at the toe is often current or angle. Find the cause from what the trainee does.",
            "Coach one change at a time, show it, let the trainee try on scrap, then check the next weld.",
            "Keep settings inside the WPS, and explain why.",
            "Record what was taught, the faults found and any near misses."
          ]
        }
      ]
    },
    {
      "title": "Revision",
      "blocks": [
        {
          "p": "Use this checklist to test yourself. If you cannot honestly say \"I can\" to a line, go back to that section and practise it with your instructor."
        },
        {
          "h": "I can ..."
        },
        {
          "ul": [
            "I can explain what a WPS contains and how the welder and the supervisor each use it.",
            "I can explain why welders are qualified, and why preheat and interpass limits are set.",
            "I can control shock, stray current, fume, confined-space, fire and site hazards, and check a bay before welding.",
            "I can explain constant-current output, OCV, machine types, duty cycle, cable size and polarity.",
            "I can explain arc blow and the ways to control it.",
            "I can compare E6010, E6013, E7018 and E7024, read their codes, and choose one for a job.",
            "I can run an electrode store, oven and issue system.",
            "I can prepare and fit a single-V butt and a tee joint to a WPS, with backing and tabs where needed.",
            "I can weld root, hot pass, fill and cap runs, and a three-run fillet, in position.",
            "I can work out travel speed, heat input, arc time, throat and leg sizes, duty cycle, quantities and costs.",
            "I can name the common faults, their causes, how they are found and how to prevent them.",
            "I can explain destructive and non-destructive tests and choose a suitable one.",
            "I can plan and record a repair.",
            "I can supervise and coach trainees in the welding bay."
          ]
        },
        {
          "h": "Key terms"
        },
        {
          "terms": [
            [
              "Arc blow",
              "The arc pushed off its line by magnetic forces, mostly on DC"
            ],
            [
              "Backing bar or strip",
              "A bar or strip under a butt joint so the root can be fully welded"
            ],
            [
              "Cap",
              "The final run or runs on the face of a multi-run weld"
            ],
            [
              "Constant-current (drooping) output",
              "A power source whose current changes little when the arc length changes"
            ],
            [
              "Duty cycle",
              "The percentage of 10 minutes a machine can weld at a given current"
            ],
            [
              "Fillet gauge",
              "A gauge for measuring the leg length and throat of a fillet weld"
            ],
            [
              "Heat-affected zone (HAZ)",
              "Parent metal changed by the heat of welding but not melted"
            ],
            [
              "Heat input",
              "Arc energy per millimetre of weld, in kJ/mm"
            ],
            [
              "Hot pass",
              "The run straight after the root, which burns out slag along the root edges"
            ],
            [
              "Interpass temperature",
              "The temperature of the joint just before the next run"
            ],
            [
              "Magnetic particle testing",
              "Finding surface cracks in magnetic steel with a magnet and fine iron powder"
            ],
            [
              "Open-circuit voltage (OCV)",
              "The voltage at the electrode when the machine is on but not welding"
            ],
            [
              "Preheat",
              "Heating the joint before welding to slow its cooling"
            ],
            [
              "Quiver",
              "A small heated container that keeps low-hydrogen electrodes dry on the job"
            ],
            [
              "Reinforcement",
              "Weld metal standing above the plate surface on the face of a butt weld"
            ],
            [
              "Root face",
              "The flat land left at the bottom of a bevel"
            ],
            [
              "Root gap",
              "The space between the parts at the root of a joint"
            ],
            [
              "Run-on and run-off tabs",
              "Small plates at the ends of a joint so the weld can start and finish off the job"
            ],
            [
              "Ultrasonic testing",
              "Finding defects inside a weld with high-frequency sound"
            ],
            [
              "VRD",
              "Voltage-reducing device: lowers the voltage at the holder when not welding"
            ],
            [
              "WPS",
              "Welding procedure specification: the written instructions for making a weld"
            ]
          ]
        }
      ]
    }
  ],
  "cases": {
    "c1": {
      "title": "A skip-bin frame in Bull Bay",
      "text": "At a shop in Bull Bay, St Andrew, Rajay is welding single-V butt joints in 10 mm plate for a skip-bin frame, flat, to a WPS that gives a 60° included angle, a 1.5–2 mm root face and a 2.5–3 mm root gap. On his first joint, weld metal hangs in drops below the root; the root faces were ground almost to a knife edge and the gap is about 4 mm. His cap stands about 5 mm proud with sharp toes. The WPS also calls for run-on and run-off tabs."
    },
    "c2": {
      "title": "Fencing a cricket ground in Albert Town",
      "text": "A crew is welding steel fence panels and 8 mm plate brackets at a cricket ground in Albert Town, Trelawny, with an engine-driven welder. Its rating plate says 200 A at 40 %; the crew is welding at about 160 A. The brackets have vertical joints to be welded with E7018 electrodes. By mid-afternoon the welder's fuel is low and the engine is hot."
    },
    "c3": {
      "title": "A machine base in Bog Walk",
      "text": "Tamika is welding a machine base for a juice factory in Bog Walk, St Catherine, from 10 mm plate. The tee joints get three-run 8 mm fillet welds in the horizontal (2F) position. On a few lighter joints the drawing asks only for a 4.2 mm throat. The job needs about 14 m of the three-run fillet, which uses about 0.6 kg of electrodes per metre; the electrodes cost J$2 100 per kg."
    },
    "c4": {
      "title": "Checking kitchen work at a hotel in Negril",
      "text": "Fabian, a Level 3 welder, is checking welds on a kitchen refit at a hotel in Negril, Westmoreland. There are stainless steel sink frames, mild steel supports for the canopy, and butt-welded mild steel pipe for a hot-water line. A trial tee joint, made by a new welder, has been broken open in a fillet break test."
    },
    "c5": {
      "title": "An evening class in May Pen",
      "text": "Odane, a Level 3 trainee, is helping an instructor supervise an evening MMAW class at a training centre in May Pen, Clarendon. One trainee has picked E7024 electrodes for a set of vertical fillet welds because \"they lay down metal fast\". Another is running E7018 on a DC machine; his arc is harsh and unsteady and his welds are porous, though the electrodes came straight from the oven. The packet says \"AC or DC+\"."
    }
  },
  "questions": [
    {
      "id": "P-01",
      "c": "c1",
      "q": "What most likely caused the drops of weld metal hanging below Rajay's root?",
      "o": [
        "The root faces were too thick and the gap too small",
        "The root faces were too thin and the gap too wide",
        "The electrodes had been kept in the oven too long",
        "The included angle was too narrow for the electrode"
      ],
      "a": 1,
      "why": "A knife-edge root face and a 4 mm gap give the root nothing to hold the pool, so it drops through as icicles (excess penetration). Grinding the root face to 1.5–2 mm and setting the gap to the WPS with a spacer cures it."
    },
    {
      "id": "P-02",
      "c": "c1",
      "q": "After the root is cleaned, why does the WPS call for a hot pass?",
      "o": [
        "To burn out slag along the root's edges",
        "To cool the root quickly so that it does not crack",
        "To fill the joint in one run and save electrodes",
        "To give the cap a higher, stronger reinforcement"
      ],
      "a": 0,
      "why": "The edges of a root bead leave narrow valleys where slag gets trapped. A slightly hotter run straight after cleaning re-melts the root surface and floats that slag out before the fill runs bury it."
    },
    {
      "id": "P-03",
      "c": "c1",
      "q": "What is wrong with Rajay's 5 mm high cap?",
      "o": [
        "Nothing: a taller cap makes the joint stronger",
        "It is too low and must have another run added",
        "It is too high, so the root will not have penetrated",
        "Too high: its sharp toes concentrate stress"
      ],
      "a": 3,
      "why": "Extra reinforcement adds no strength. A tall cap with sharp toes makes a notch where stress gathers and cracks can start under changing loads; the cap should be slight and even and blend into the plate."
    },
    {
      "id": "P-04",
      "c": "c1",
      "q": "What are the run-on and run-off tabs for?",
      "o": [
        "They let the welder test the current before each run",
        "They hold the plates in line in place of the tacks",
        "They stop the plates from distorting as they cool",
        "They keep start and stop faults off the joint"
      ],
      "a": 3,
      "why": "The weld starts and finishes on the tabs, so porosity, craters, poor fusion and arc blow at the ends end up there. The tabs are cut off afterwards, leaving a full-size weld right to the plate edges."
    },
    {
      "id": "P-05",
      "c": "c2",
      "q": "Roughly what duty cycle can the crew expect at 160 A?",
      "o": [
        "40 %, the same as at 200 A",
        "About 50 %",
        "About 62 %",
        "100 %, as 160 A is well below 200 A"
      ],
      "a": 2,
      "why": "A common approximation is rated duty × (rated current ÷ new current)²: 40 × (200 ÷ 160)² = 40 × 1.56 ≈ 62 %, about 6 minutes of welding in every 10. Use the maker's figures where given; hot sun lowers it."
    },
    {
      "id": "P-06",
      "c": "c2",
      "q": "How should the welder be refuelled?",
      "o": [
        "With the engine stopped and cooled, away from sparks and smoking",
        "Quickly, with the engine running so the welding is not held up",
        "With the engine idling slowly, so it uses less fuel while filling",
        "With the engine running but the welding switched off at the panel"
      ],
      "a": 0,
      "why": "Fuel spilt on a hot engine or exhaust, or near sparks, can catch fire. Stop the engine, let it cool, refuel away from the welding with no smoking, and wipe up spills before restarting."
    },
    {
      "id": "P-07",
      "c": "c2",
      "q": "How should the vertical joints on the 8 mm brackets be welded with E7018?",
      "o": [
        "Downhill, quickly, so the pool cannot run",
        "Downhill for the root and uphill for the cap",
        "In short sideways dabs across the joint",
        "Uphill, pausing at the edges"
      ],
      "a": 3,
      "why": "Welding uphill lets the heat fuse properly into the plate; pausing at each edge fills the toes and stops undercut. E7018 is not a downhill electrode, and downhill welds on plate risk lack of fusion."
    },
    {
      "id": "P-08",
      "c": "c3",
      "q": "Where should Tamika place the second and third runs of each three-run fillet?",
      "o": [
        "Both on top of the first run, one directly over the other",
        "The second on the upright plate, the third on the base plate",
        "The second on the base plate, the third against the upright",
        "Both down the middle, each wider than the run before it"
      ],
      "a": 2,
      "why": "Run 1 goes into the root. Run 2 lies on the base plate, overlapping about half of run 1; run 3 lies against the upright, overlapping run 2. This gives equal legs and avoids undercut and sagging on the upright."
    },
    {
      "id": "P-09",
      "c": "c3",
      "q": "What leg length gives the 4.2 mm throat the drawing asks for on the lighter joints?",
      "o": [
        "About 3 mm",
        "About 4.2 mm",
        "About 6 mm",
        "About 8.4 mm"
      ],
      "a": 2,
      "why": "For an equal-leg, flat-faced fillet the throat is about 0.7 × the leg, so the leg = 4.2 ÷ 0.7 = 6 mm."
    },
    {
      "id": "P-10",
      "c": "c3",
      "q": "What will the electrodes for the 14 m of three-run fillet cost?",
      "o": [
        "J$8 820",
        "J$12 600",
        "J$17 640",
        "J$29 400"
      ],
      "a": 2,
      "why": "Mass = 14 m × 0.6 kg/m = 8.4 kg. Cost = 8.4 × J$2 100 = J$17 640. Order whole packets, rounding up, plus some spare."
    },
    {
      "id": "P-11",
      "c": "c4",
      "q": "Which method should Fabian use to look for surface cracks in the stainless steel sink frames?",
      "o": [
        "Magnetic particle testing",
        "Dye penetrant testing",
        "A hardness test",
        "A fillet break test"
      ],
      "a": 1,
      "why": "Magnetic particle testing needs a magnetic steel, and most stainless steels used in kitchens are not magnetic. Dye penetrant works on any non-porous metal and shows cracks open to the surface without damaging the job."
    },
    {
      "id": "P-12",
      "c": "c4",
      "q": "To look for porosity and slag inside the butt welds on the hot-water line, which kind of test is suitable?",
      "o": [
        "A visual check of the weld caps",
        "Dye penetrant on the outside of the welds",
        "A bend test on a section cut from the line",
        "Radiography or ultrasonic testing"
      ],
      "a": 3,
      "why": "Faults inside a butt weld cannot be seen from the surface. Radiography or ultrasonics find them without cutting the pipe; a bend test would destroy the part, and visual and penetrant checks show only the surface."
    },
    {
      "id": "P-13",
      "c": "c4",
      "q": "The broken trial fillet shows that the weld never fused into the root. Which change should Fabian coach first?",
      "o": [
        "Aim into the root, current up within the range",
        "Weave wider at the root so the weld covers both plates",
        "Use a bigger electrode so the root fills in fewer runs",
        "Hold a longer arc so the heat spreads into the corner"
      ],
      "a": 0,
      "why": "Lack of root fusion comes from too little heat at the root: low current, an arc not aimed into the corner, or travelling too fast. Aiming at the root at about 45° with the current up within the WPS range gives fusion into both plates."
    },
    {
      "id": "P-14",
      "c": "c5",
      "q": "Why should the trainee not use E7024 for the vertical fillet welds?",
      "o": [
        "It must be run on DCEN, which the bay machines lack",
        "The 2 in it means flat and horizontal fillets only",
        "It needs a holding oven at a much higher temperature",
        "It is a cellulosic electrode, made for pipe root runs"
      ],
      "a": 1,
      "why": "In E7024 the third digit 2 means flat and horizontal fillet positions only. Its heavy iron-powder coating makes a large, fluid pool that cannot be held on a vertical joint. An all-position electrode (third digit 1) is needed."
    },
    {
      "id": "P-15",
      "c": "c5",
      "q": "What should Odane check first about the second trainee's E7018 problem?",
      "o": [
        "Whether the plate is thick enough for E7018 electrodes",
        "Whether the machine is set to DC+, as the packet says",
        "Whether the oven is hot enough to dry the electrodes",
        "Whether the trainee has picked the right filter shade"
      ],
      "a": 1,
      "why": "A harsh, unsteady arc and porosity from electrodes that are known to be dry points to the wrong polarity. With the machine switched off, connect the electrode lead to + as \"DC+\" on the packet requires."
    },
    {
      "id": "P-16",
      "c": null,
      "q": "Pass A is welded at 22 V, 120 A and 150 mm/min; pass B at 24 V, 110 A and 200 mm/min. Which has the higher heat input?",
      "o": [
        "Pass B, because its voltage is higher",
        "Pass A, at about 1.06 kJ/mm against 0.79",
        "They are equal, as volts × amps is the same",
        "Pass B, at about 1.06 kJ/mm against 0.79"
      ],
      "a": 1,
      "why": "A: 22 × 120 × 60 ÷ 150 000 ≈ 1.06 kJ/mm. B: 24 × 110 × 60 ÷ 200 000 ≈ 0.79 kJ/mm. Volts × amps are equal (2 640 W), but A travels more slowly, so each millimetre gets more heat."
    },
    {
      "id": "P-17",
      "c": null,
      "q": "Why is a single-V butt usually bevelled to about 60° included, and not 90°?",
      "o": [
        "60° reaches the root; 90° only adds weld and distortion",
        "A 90° V is too narrow for the electrode to reach the root",
        "60° is the only angle a grinder can cut accurately on plate",
        "A wider V always gives lack of fusion on the side walls"
      ],
      "a": 0,
      "why": "About 60° lets the electrode reach the root and fuse the side walls. A wider V must be filled with much more weld metal, which takes longer, costs more and shrinks more, so distortion grows. Too narrow a V risks lack of fusion."
    },
    {
      "id": "P-18",
      "c": null,
      "q": "A farmer brings an empty 200-litre drum that held diesel and asks for a bracket to be welded onto it. What should you do?",
      "o": [
        "Weld it quickly with the bung out, so any vapour can escape",
        "Fill it with water first, then weld near the top of the drum",
        "Not until a competent person declares it safe",
        "Weld it at a low current so that it does not get hot inside"
      ],
      "a": 2,
      "why": "Diesel vapour and residue left inside can explode when the drum is heated, even when it looks empty and the bung is out. It must be cleaned and declared safe by a competent person before any hot work, or a new bracket fixed another way."
    },
    {
      "id": "P-19",
      "c": null,
      "q": "Why does a WPS often ask for preheat on a thick carbon steel joint welded with low-hydrogen electrodes?",
      "o": [
        "To make the slag easier to remove between the runs",
        "To burn off the mill scale so the plate needs no cleaning",
        "Low-hydrogen electrodes will only strike on warm steel",
        "To slow the fast cooling that thick plate causes"
      ],
      "a": 3,
      "why": "Thick steel draws heat out of the joint quickly, and fast cooling can harden the HAZ and, with any hydrogen, crack it. Preheat slows the cooling. Heat the whole joint area evenly and check the temperature before welding."
    },
    {
      "id": "P-20",
      "c": null,
      "q": "A fillet gauge shows 6 mm legs on a joint the drawing marks as 8 mm. What should happen?",
      "o": [
        "Record it, build it up to size, and re-measure",
        "Accept it, as 6 mm is close enough on an 8 mm fillet",
        "Grind it flush and weld it again as a single run",
        "Paint it, as the coating will build it up to size"
      ],
      "a": 0,
      "why": "A 6 mm fillet has a throat of about 4.2 mm against about 5.6 mm for 8 mm, so it is a quarter weaker. It is recorded as a fault, cleaned and built up to size to the WPS, then measured again."
    }
  ]
}
