Repository: CESTIS-Technical-Services-Limited/C.E.S.T.I.S-Train

# CESTIS Training LMS + MegaData

> **Running the Centre day to day — backups, the weekly health check, the monthly USB copy, the
> yearly chores, and what to do when something goes wrong:**
> [`docs/RUNNING-THE-CENTRE.md`](docs/RUNNING-THE-CENTRE.md). Start there.

The Centre's static-page LMS (GitHub Pages, consumer-Gmail Drive — decision D1: strictly
zero-cost infrastructure) plus **MegaData**, a canonical append-only data layer designed to
replace per-page storage silos. **MegaData is built but not in use:** no broker is deployed, so
every page runs in its *legacy* mode, where records are kept on each device and synced to the

File: Offline System/study-kits/welding-fabrication-level-3/memfab0131b.json (part 2 of 2)
{
          "p": "A crack has a sharp tip where stress gathers. Each time the part is loaded, the tip can grow a little further. That is why a crack must be found to its ends, removed completely and replaced with sound weld metal. Welding over a crack leaves a hidden notch under the weld that will grow again."
        },
        {
          "h": "Dye penetrant testing (PT)"
        },
        {
          "p": "Penetrant testing shows cracks and pores that break the surface, on any metal that is not porous. A kit has three aerosol cans: **cleaner (remover)**, **penetrant** (usually red) and **developer** (white)."
        },
        {
          "flow": [
            "Clean the surface to bare metal, removing all paint, scale, oil and grinding dust, and let it dry",
            "Spray penetrant over the area and leave it for the dwell time on the can (often about 10–20 minutes)",
            "Wipe off the surface penetrant with a dry, lint-free cloth, then with a cloth dampened with cleaner. Do not spray cleaner straight onto the area: it washes the penetrant out of the cracks",
            "Spray a thin, even coat of developer from about 30 cm and leave it for the time on the can",
            "Inspect in good light: red lines on the white show cracks; red dots show pores",
            "Mark the ends of each indication, record and photograph it, then clean the area"
          ]
        },
        {
          "note": "Penetrant products are flammable and give off vapour. Use them with ventilation, away from arcs and sparks, wearing gloves, and as the safety data sheet (SDS) says. Dispose of empty cans as the SDS and the Centre's rules say.",
          "label": "Safety"
        },
        {
          "h": "Magnetic particle testing (MT)"
        },
        {
          "p": "MT works only on magnetic metals such as carbon steel. A yoke magnetises the area, and fine iron particles (in a spray or as a powder) gather where a crack disturbs the magnetic field. It finds cracks at the surface and just below it, even through a thin coat of paint. Test in two directions at right angles, because a crack shows best when it lies across the field. A trained operator does it."
        },
        {
          "h": "Crack repair step by step"
        },
        {
          "flow": [
            "Take the load off or prop the part; get the approvals and permits needed",
            "Clean to bright metal, find both ends of the crack with PT or MT, and mark them",
            "If the procedure says, drill a small **stop hole** just beyond each end of the crack, to stop it running while you work",
            "Identify the material, and take the filler, preheat and settings from the WPS or the maker's guidance",
            "Remove the crack completely by grinding or gouging, shaping a U or V groove with sloping sides and a rounded bottom",
            "Check the groove with PT; if any red line shows, remove more metal and check again",
            "Preheat if required, then weld the groove in clean runs, removing slag between runs and keeping the heat even",
            "Fill the stop holes if the procedure says, and dress the weld smooth, with no sharp notches or undercut",
            "When the part has cooled, inspect it visually and with PT or MT, then record the repair"
          ]
        },
        {
          "note": "For a crack right through a plate, gouge from one side to about half way, weld that side, then back-gouge from the other side until you reach sound weld metal, and weld again. Both sides are then fully fused, like a double-V joint.",
          "label": "Tip"
        },
        {
          "note": "Some procedures ask you to wait a set time (for example a day) after welding before the final crack test on thick or hardenable steel, because hydrogen cracks can appear hours after the weld has cooled.",
          "label": "Remember"
        },
        {
          "h": "Reinforcing plates"
        },
        {
          "ul": [
            "A reinforcing plate (a doubler or fish plate) adds strength where the engineer asks for it. Give it **rounded corners** or tapered ends, so that the stiffness changes gradually.",
            "Do not start or stop welds at a sharp corner, where they leave a stress point; carry the weld round the corner.",
            "Do not put the toe of a reinforcing weld on top of a repaired crack, and never use a plate to cover a crack that has not been removed.",
            "Keep weld profiles smooth: on parts that vibrate, a smooth, blended weld toe lasts much longer than a sharp one."
          ]
        },
        {
          "h": "Other tests used on repairs"
        },
        {
          "table": {
            "head": [
              "Test",
              "What it finds",
              "Notes"
            ],
            "rows": [
              [
                "Visual inspection (VT)",
                "Surface defects, size, shape, alignment",
                "Always first; needs good light, a mirror and gauges"
              ],
              [
                "Penetrant testing (PT)",
                "Surface-breaking cracks and pores",
                "Any non-porous metal"
              ],
              [
                "Magnetic particle testing (MT)",
                "Cracks at and just below the surface",
                "Magnetic metals only"
              ],
              [
                "Ultrasonic testing (UT)",
                "Internal defects; remaining wall thickness",
                "Trained operator; good for cracks and lack of fusion inside a weld"
              ],
              [
                "Radiography (RT)",
                "Internal porosity, slag and lack of penetration",
                "Radiation safety rules; trained, licensed operators"
              ]
            ]
          }
        }
      ]
    },
    {
      "title": "Galvanised steel, cast iron and wear repair",
      "blocks": [
        {
          "h": "Galvanised steel"
        },
        {
          "ul": [
            "Grind or flap-disc the zinc off the weld area, on both faces, for a short distance each side of the joint (often about 25 mm, or as the procedure says). Zinc in the weld causes porosity and cracking.",
            "Use extraction at the arc and the respirator the risk assessment names. Never weld galvanised steel in a closed space without them.",
            "After welding, remove slag and spatter and restore the corrosion protection over all bare steel, overlapping onto the sound zinc: **zinc-rich paint** (cold galvanising), zinc metal spray, or the method the specification gives, applied to clean, dry steel to the thickness on the data sheet."
          ]
        },
        {
          "note": "Weld metal and bare steel rust quickly outdoors, and in salt air they can show rust within days. Restoring the coating is part of the repair, not an extra.",
          "label": "Remember"
        },
        {
          "h": "Cast iron"
        },
        {
          "p": "Grey cast iron contains flakes of graphite that make it brittle. When one part of a casting is heated and the rest stays cold, the stress can crack it, and the metal next to the weld can become very hard and brittle. Repair methods either keep the heat low and local, or make the whole casting hot and cool it very slowly."
        },
        {
          "table": {
            "head": [
              "Step",
              "Cold method (common for small repairs)",
              "Hot method (specialist work)"
            ],
            "rows": [
              [
                "Preparation",
                "Find the crack ends, drill stop holes, grind a U groove; heat the area gently to burn out oil that has soaked into the iron",
                "The same, plus a furnace or careful heating of the whole casting"
              ],
              [
                "Filler",
                "Nickel or nickel-iron electrodes (nickel-iron is stronger, for heavier sections), as the procedure says",
                "Cast-iron filler, or as the procedure says"
              ],
              [
                "Heat",
                "Little or no preheat; keep the casting near the weld no hotter than you can touch",
                "Preheat the whole casting evenly to the high temperature the procedure sets"
              ],
              [
                "Welding",
                "Short runs (often about 25–50 mm), spread out in a skip order; peen each run lightly with a round-nosed hammer while it is hot; let it cool to hand-warm before the next",
                "Weld while the casting is hot"
              ],
              [
                "Cooling",
                "Slowly, in still air, away from draughts",
                "Very slowly, wrapped or in the furnace"
              ]
            ]
          }
        },
        {
          "note": "Braze welding with bronze and mechanical stitching are other ways to repair cast iron with less heat. Do not try to cut cast iron with an oxy-fuel torch: it does not cut cleanly. Grind or saw it.",
          "label": "Tip"
        },
        {
          "h": "Building up worn surfaces"
        },
        {
          "ul": [
            "**Worn pin holes and bores** are built up with weld and then bored or reamed back to size and position, or bored oversize and fitted with a pressed-in **bush** (a short tube) that brings the hole back to size and can be replaced when it wears.",
            "**Worn shafts and pins** can be built up with weld and machined, but they are often medium-carbon steel: preheat and use low-hydrogen filler as the procedure says, or replace them.",
            "Do not fill a worn hole with body filler, and do not fit a bigger pin in an oval hole: the wear carries on, faster."
          ]
        },
        {
          "h": "Hardfacing"
        },
        {
          "p": "**Hardfacing** is a weld deposit laid on a surface to make it resist wear: bucket edges and teeth, crusher parts, plough points, chutes, conveyor scrapers and cane-cutting knives. The filler is a special alloy, often rich in chromium carbides, that is much harder than the part."
        },
        {
          "flow": [
            "Clean the worn area, check the base metal for cracks, and identify it (manganese steel and carbon steel need different methods)",
            "If it is badly worn, build it back towards shape with a tough build-up filler",
            "Lay a **buffer layer** first if the maker says, to bond well to the base and stop cracks in the hard layer running into the part",
            "Lay the hardfacing in the pattern the maker advises (stringer beads, a cross-hatch or waffle, or dots), in no more layers than the maker allows",
            "Let it cool as the maker says, then inspect it"
          ]
        },
        {
          "note": "Many hard chromium-carbide deposits form fine cracks straight across the bead as they cool, called **relief cracks** or **check cracks**. These are normal for those fillers and relieve stress. A crack that runs along the bead, or down into the base metal, is not normal.",
          "label": "Remember"
        },
        {
          "h": "Stainless steel and aluminium"
        },
        {
          "ul": [
            "Use a filler that matches or suits the parent metal (for example ER308L or ER316L for those stainless steels, or the maker's aluminium filler), with the process and gas the WPS gives.",
            "Keep separate brushes, discs and clamps for stainless steel and aluminium: carbon steel particles cause rust spots on stainless.",
            "Heat-treated aluminium alloys lose strength near a weld; get engineering advice before repairing load-bearing aluminium."
          ]
        }
      ]
    },
    {
      "title": "Distortion, inspection, finishing and records",
      "blocks": [
        {
          "h": "Why repairs distort"
        },
        {
          "p": "Weld metal and the steel beside it expand as they heat and **shrink** as they cool, pulling the parts towards the weld. Repairs often add weld to one side of a member, or are made on a frame that is already fixed in place, so the pull is uneven and stresses are locked in. The more weld metal and heat, the more distortion."
        },
        {
          "h": "Preventing distortion"
        },
        {
          "table": {
            "head": [
              "Method",
              "How it helps"
            ],
            "rows": [
              [
                "Clamps, braces or strongbacks",
                "Hold the parts in line while the weld cools"
              ],
              [
                "Even tacking, checked before welding",
                "Sets the parts right while they can still be moved"
              ],
              [
                "Pre-setting",
                "Sets the parts slightly the opposite way, so the shrinkage pulls them straight"
              ],
              [
                "Balanced welding",
                "Welds opposite sides of a joint or member in turn, so the pulls cancel out"
              ],
              [
                "Back-step welding",
                "Welds short lengths in the opposite direction to the overall progress, so heat is spread and shrinkage does not build up one way"
              ],
              [
                "Skip (intermittent) sequence",
                "Welds short lengths spread along the joint, then fills the gaps"
              ],
              [
                "The smallest weld that does the job",
                "Less weld metal, less shrinkage: never over-weld"
              ],
              [
                "Cooling between runs",
                "Stops heat building up in one area"
              ]
            ]
          }
        },
        {
          "h": "Correcting distortion"
        },
        {
          "ul": [
            "Measure first (diagonals, straightness and level) and record the readings.",
            "**Mechanical correction:** pull or push the part back with clamps, a jack or a press, in small steps, checking as you go.",
            "**Heat straightening:** heat small spots, lines or wedge shapes on the long (outer) side of the bend; as they cool they shrink and pull the member back. For mild steel keep to a dull red at most (about 600–650 °C), let it cool in air, and never quench it with water. Some high-strength steels must not be heat-straightened at all, so check first.",
            "Check again after each step, and record the final readings."
          ]
        },
        {
          "h": "Inspecting the finished repair"
        },
        {
          "table": {
            "head": [
              "Check",
              "How"
            ],
            "rows": [
              [
                "Weld quality",
                "Visual inspection with good light, a mirror and a magnifier: no cracks, undercut, porosity, overlap or lack of fusion; slag and spatter removed"
              ],
              [
                "Weld size and profile",
                "Fillet or weld gauge, against the drawing or procedure; a smooth blend at the toes"
              ],
              [
                "Cracks",
                "PT or MT, where the procedure asks or the part carries load"
              ],
              [
                "Dimensions and alignment",
                "Tape, square, straight edge, diagonals and level, against the drawing and your first measurements"
              ],
              [
                "Function",
                "Gates swing freely and latch; hinges and pins move; bolts line up; loads sit correctly"
              ],
              [
                "Fitness for service",
                "Lifting and load-bearing items are examined, and tested where required, by a competent person before they are used again"
              ]
            ]
          }
        },
        {
          "note": "Never \"test\" a repair by loading it until it bends, or by hanging on a load nobody has set. A load test is planned, done to a set test load with people kept clear, and recorded by a competent person.",
          "label": "Safety"
        },
        {
          "h": "Restoring the finish"
        },
        {
          "ul": [
            "Remove slag, spatter and sharp edges, and dress welds where the drawing asks.",
            "Clean to the standard the paint maker's data sheet asks for, then prime (zinc-rich primer on galvanised or outdoor steel) and top-coat as specified, in a ventilated area, with the PPE the SDS names.",
            "Paint the inside of hollow sections where you can, and make sure drain holes are clear."
          ]
        },
        {
          "h": "Records and the repair report"
        },
        {
          "p": "The **repair report** is the written record of the job. Keep a copy in the job file and give one to the customer. It should include:"
        },
        {
          "ul": [
            "The customer, the item, its location and the date",
            "The damage found and its likely cause, with measurements",
            "The decision (repair, replace or modify) and who approved it",
            "The method, the materials and filler, the WPS used, and who did the welding",
            "The inspection and test results",
            "Photos taken before, during and after the work",
            "Advice: care, painting, when to inspect again, and anything still to watch",
            "Marked-up (as-built) drawings for any modification"
          ]
        },
        {
          "h": "Clearing up and handing over"
        },
        {
          "ul": [
            "Label any damaged part that must be kept for investigation or that the customer wants back; put the rest in the scrap metal bin for recycling. Never leave offcuts on the floor.",
            "Leave the area clean. Remove barriers and close permits only when the area is safe, and remove your lock last.",
            "Show the customer the work, explain what was done and why, give them the report and any care advice, and check that the invoice matches what was agreed."
          ]
        }
      ]
    },
    {
      "title": "Revision",
      "blocks": [
        {
          "p": "Use this checklist to test yourself. If you cannot honestly say \"I can\" to a line, go back to that section and practise it with your instructor."
        },
        {
          "h": "I can ..."
        },
        {
          "ul": [
            "I can make a damaged item safe, inspect all of it, and find the full extent of the damage.",
            "I can name the common causes of failure (fatigue, overload, corrosion, impact, wear, poor design or workmanship) and recognise the signs of each.",
            "I can measure the sound metal left in a rusted or worn part, and check a frame for square, straightness and twist.",
            "I can compare repair, replacement and modification, and explain my advice to a customer.",
            "I can name the items I must not repair without approved people and a code (pressure, lifting, vehicle safety, fuel containers, structure).",
            "I can get the approvals a load-bearing job needs, and deal correctly with extra damage found during a job.",
            "I can price a repair in J$ and write a short repair procedure.",
            "I can isolate and lock off a machine, prop a load, and set up hot work safely.",
            "I can identify common materials with records, a magnet, a spark test, a file test and a chip test.",
            "I can mark cut lines in sound metal, choose a cutting method, and remove an old part without damaging the main member.",
            "I can prepare a joint, choose replacement material, and make a replacement part without a drawing.",
            "I can carry out a dye penetrant test and explain magnetic particle testing.",
            "I can repair a crack step by step, including stop holes, grooving, checking and welding.",
            "I can repair galvanised steel and cast iron, build up worn holes, and hardface a worn edge.",
            "I can prevent, measure and correct distortion.",
            "I can inspect a repair, restore the finish, write a repair report, and hand the job back.",
            "I can brief and lead a small repair team and set hold points."
          ]
        },
        {
          "h": "Key terms"
        },
        {
          "terms": [
            [
              "As-built drawing",
              "A drawing marked up after a job to show what was actually built or changed"
            ],
            [
              "Back-gouging",
              "Removing metal from the back of a weld to reach sound metal before welding that side"
            ],
            [
              "Back-step welding",
              "Welding short lengths in the opposite direction to the overall progress of the weld, to reduce distortion"
            ],
            [
              "Buffer layer",
              "A tough weld layer laid under hardfacing to help it bond and to stop cracks running into the part"
            ],
            [
              "Bush",
              "A short tube pressed into a worn hole to bring it back to size"
            ],
            [
              "Check cracks",
              "Fine cracks across a hardfacing bead that form on cooling; normal for many hard alloys"
            ],
            [
              "Competent person",
              "Someone with the training, knowledge and experience to do a task, such as declaring a tank gas-free or examining lifting equipment"
            ],
            [
              "Developer",
              "The white spray in a penetrant test that draws the dye out of a crack so it can be seen"
            ],
            [
              "Fatigue",
              "Cracking caused by repeated loads or vibration, often at a stress raiser"
            ],
            [
              "Gas-free",
              "Proved by a competent person, with a gas detector, to hold no flammable vapour"
            ],
            [
              "Hardfacing",
              "A weld deposit laid on a surface to make it resist wear"
            ],
            [
              "Heat straightening",
              "Correcting distortion with controlled local heating that shrinks the metal back"
            ],
            [
              "Hold point",
              "A stage at which work stops until it has been checked and approved"
            ],
            [
              "Hot work permit",
              "A written permit to weld, cut or grind where there is a fire risk"
            ],
            [
              "Insert (splice)",
              "A new length of section welded in place of a damaged length"
            ],
            [
              "Isolation (lock-off)",
              "Cutting off and locking every energy supply to a machine before work on it"
            ],
            [
              "Magnetic particle testing (MT)",
              "A crack test for magnetic metals using a magnet and fine iron particles"
            ],
            [
              "Metal fume fever",
              "Flu-like illness caused by breathing zinc or other metal oxide fume"
            ],
            [
              "Modification",
              "A change to what an item is or does"
            ],
            [
              "Parent metal",
              "The original metal of the part, as opposed to the weld metal; also called base metal"
            ],
            [
              "Peening",
              "Lightly hammering a weld run while hot to relieve shrinkage stress"
            ],
            [
              "Penetrant testing (PT)",
              "A crack test using a coloured dye, a cleaner and a developer"
            ],
            [
              "Preheat",
              "Warming the parent metal before welding to slow cooling and reduce cracking"
            ],
            [
              "Repair procedure",
              "The written, agreed steps, materials, checks and safety controls for a repair"
            ],
            [
              "Repair report",
              "The record of the damage found, the method, the materials and the checks made"
            ],
            [
              "Spark test",
              "Identifying a steel by the colour and shape of its sparks on a grinder"
            ],
            [
              "Stop hole",
              "A small hole drilled just past the end of a crack to stop it running"
            ],
            [
              "Stress raiser",
              "A sharp change in shape, such as a corner, notch or undercut, where cracks start"
            ],
            [
              "Visual inspection",
              "Checking a weld or repair by eye, with light, a mirror and gauges"
            ],
            [
              "Zinc-rich paint",
              "A paint with a high zinc content, used to restore protection on galvanised steel"
            ]
          ]
        }
      ]
    }
  ],
  "cases": {
    "c1": {
      "title": "A cracked pump bracket in Bath",
      "text": "Shanique, a Level 3 welder, leads a two-person crew sent to a water pumping station in Bath, St Thomas. A welded bracket of 12 mm mild steel plate holds a pump motor. A crack about 70 mm long runs from the toe of a fillet weld at a sharp inside corner, with rust streaks below it. The motor vibrates when it runs. The station's supervisor asks the crew to \"just run a bead over it\" while the pump keeps running, because the town's water depends on it."
    },
    "c2": {
      "title": "Rusted balcony posts in Oracabessa",
      "text": "A guest house by the sea in Oracabessa, St Mary, has galvanised balcony rails with 48 mm round tube posts welded to base plates. At the foot of four posts the tube has rusted through just above the base-plate weld: rain water has been sitting inside the posts, which have no drain holes. The owner asks Kemar, a Level 3 welder, to \"weld some plates over the holes\" before the tourist season. Kemar's trainee, Rushane, will help."
    },
    "c3": {
      "title": "A hoist beam for a store in Brown's Town",
      "text": "A hardware store in Brown's Town, St Ann, wants a 1-tonne chain hoist on a new steel beam fixed under the roof frame of its storeroom, to lift cement off trucks. Damion, who runs a small fabrication shop, has been asked to quote. The store manager says the roof steel \"looks strong enough\" and does not want to pay for an engineer. The storeroom holds paint, cardboard boxes and steel shelving."
    },
    "c4": {
      "title": "Worn and broken parts at a quarry near Duncans",
      "text": "Tyrone leads the maintenance welders at a limestone quarry near Duncans, Trelawny. This week he has three jobs: the cutting edge of a loader bucket is worn thin; a lug has cracked off the housing of a conveyor gearbox; and a crusher drive pin about 50 mm across has a worn section that the fitter wants built up with weld. The broken face of the gearbox lug is dull grey and grainy, and a chisel only breaks small, crumbly chips from it."
    },
    "c5": {
      "title": "A security grille in Lucea",
      "text": "At a pharmacy in Lucea, Hanover, a reversing van bent the bottom rail and two bars of a steel security grille made of 25 mm square tube. Natasha leads two trainees on the repair. Before cutting, she measured the frame's diagonals: 1 846 mm and 1 849 mm. The new bottom rail was then fully welded at one end before the other end was tacked, and afterwards the diagonals measured 1 838 mm and 1 857 mm. The old paint on the grille is thick and flaking."
    }
  },
  "questions": [
    {
      "id": "P-01",
      "c": "c1",
      "q": "What is the most likely cause of the crack in the bracket?",
      "o": [
        "Fatigue from vibration, starting at the sharp corner",
        "Rust from the damp sea air slowly thinning the plate",
        "One heavy overload when the motor was first lifted in",
        "Shrinkage of the weld metal when the bracket was made"
      ],
      "a": 0,
      "why": "A crack that starts at a weld toe at a sharp corner on a vibrating part, with no bending, is typical fatigue. The rust streaks show the crack has been open for some time, not that rust caused it."
    },
    {
      "id": "P-02",
      "c": "c1",
      "q": "How should Shanique answer the supervisor's request?",
      "o": [
        "Weld it now as asked, and come back next week to do a proper repair",
        "Weld it running, but with low current so the motor is not harmed",
        "Explain it must be stopped, isolated and its load supported first",
        "Weld it running, with the work clamp fixed on the motor's frame"
      ],
      "a": 2,
      "why": "Welding a running, vibrating machine is unsafe, and a bead over a crack leaves the crack under the weld. The pump is isolated and locked off and the bracket's load taken off or propped; the station arranges the shutdown, perhaps with a standby pump."
    },
    {
      "id": "P-03",
      "c": "c1",
      "q": "Shanique sprays penetrant, waits, then sprays cleaner straight onto the area to wash the red off before applying developer. Only part of the crack shows. What went wrong?",
      "o": [
        "The developer went on before the dwell time ended",
        "The cleaner washed penetrant out of the crack",
        "The penetrant needs a hot surface to work well",
        "The crack is too fine for any penetrant to enter"
      ],
      "a": 1,
      "why": "Excess penetrant is wiped off with a dry cloth, then with a cloth dampened with cleaner. Spraying cleaner straight on flushes penetrant out of the crack, so the indication is weak or missing; the test must be done again from clean."
    },
    {
      "id": "P-04",
      "c": "c1",
      "q": "The crack has been ground out into a U groove. What shows that the groove is ready to be welded?",
      "o": [
        "The groove looks bright and clean along its full length",
        "The groove has been ground as deep as the crack first looked",
        "Tapping it with a hammer gives a clear, ringing sound",
        "A second penetrant check of the groove shows no red line"
      ],
      "a": 3,
      "why": "A crack can run deeper or further than it first looks. Only a fresh penetrant (or magnetic particle) check that shows no indication proves it has all gone; any red line means more grinding and another check."
    },
    {
      "id": "P-05",
      "c": "c1",
      "q": "Apart from removing and re-welding the crack, which change does most to stop it coming back?",
      "o": [
        "Making the new weld larger than the old one so it is stronger",
        "Replacing the sharp corner with a smooth radius or gusset",
        "Painting the repair with two coats of red oxide primer",
        "Welding the groove in one heavy run at a high current"
      ],
      "a": 1,
      "why": "Fatigue cracks start at stress raisers such as sharp corners and abrupt weld toes. Removing the stress raiser deals with the cause, with the change agreed by the person responsible; a bigger weld or paint leaves the cause in place."
    },
    {
      "id": "P-06",
      "c": "c2",
      "q": "What should Kemar advise the owner?",
      "o": [
        "Weld plates over the holes, since the posts will then look sound again",
        "Fill the holes up with weld metal and then paint the posts silver",
        "Cut out the rusted length and splice in new tube of the same size",
        "Cover the holes with fibreglass and resin, which can never rust"
      ],
      "a": 2,
      "why": "Plates welded over rotten tube are joined to thin, rusty metal and leave the rot inside, and a balcony rail is a safety barrier. Cutting back to sound metal and splicing in matching tube restores its strength."
    },
    {
      "id": "P-07",
      "c": "c2",
      "q": "Before he cuts the first post, what should Kemar do?",
      "o": [
        "Cut through all four posts together so the rail settles evenly",
        "Heat the posts red hot first so the rusty part pulls away easily",
        "Knock the rusted feet off with a sledgehammer to save time",
        "Record the post positions and rail height, and prop the rail"
      ],
      "a": 3,
      "why": "Once the posts are cut, the rail is unsupported, and it must end up at the same height and line. Measuring first and propping the rail keeps everyone safe and lets the new lengths be set exactly."
    },
    {
      "id": "P-08",
      "c": "c2",
      "q": "Which change would help the new post feet last longer?",
      "o": [
        "Seal the post tops or drill small drain holes at the foot",
        "Fill the bottom of each post with dry sand before it is welded",
        "Use much larger fillet welds where the posts meet the plates",
        "Paint just the outside of the posts with a thick gloss paint"
      ],
      "a": 0,
      "why": "The posts rotted from the inside because rain water collected in them. Keeping water out, or letting it drain at the foot, removes the cause; sand holds moisture against the steel and makes rust worse."
    },
    {
      "id": "P-09",
      "c": "c2",
      "q": "That evening Rushane has chills, aches and a fever, like flu. He spent the afternoon grinding and welding the galvanised posts in a corner with no air movement. What is the most likely cause?",
      "o": [
        "Arc eye from light reflected off the rails",
        "Metal fume fever from breathing zinc fume",
        "Heat exhaustion from working in the afternoon sun",
        "A slight electric shock through his sweaty gloves"
      ],
      "a": 1,
      "why": "Heated zinc gives off zinc oxide fume, which causes flu-like metal fume fever a few hours later. Remove the zinc from the weld area and use extraction and a respirator; Rushane should report it and get medical advice."
    },
    {
      "id": "P-10",
      "c": "c3",
      "q": "What should Damion tell the manager?",
      "o": [
        "He can fit it if he uses a heavier beam than the roof needs",
        "An engineer must check the roof and approve the design first",
        "He can fit it once the manager signs to take the responsibility",
        "He can fit it if the hoist is only used for half its rated load"
      ],
      "a": 1,
      "why": "A lifting load hung from a roof frame adds load the frame may not have been designed for. A qualified engineer must check the structure and approve the beam and fixings; a signature or a heavier beam does not make an overloaded roof safe."
    },
    {
      "id": "P-11",
      "c": "c3",
      "q": "Halfway through the job, Damion finds a light fitting in the way and wants to fix the beam 600 mm from where the approved drawing shows it. What should he do?",
      "o": [
        "Move it, as 600 mm will make no real difference to the roof",
        "Move it, and mark the new position on the drawing afterwards",
        "Get the engineer's approval for the new position first",
        "Leave it as drawn and let the hoist chain rub on the light"
      ],
      "a": 2,
      "why": "Moving the beam moves the load to a part of the roof the engineer has not checked. Any change to an approved design is approved before it is made; the drawing is then marked up as built."
    },
    {
      "id": "P-12",
      "c": "c3",
      "q": "Why should the work return clamp go on the new beam close to the weld, and not on the store's steel shelving?",
      "o": [
        "Stray current through shelving bolts can arc and start fires",
        "The shelving steel is far too thin to carry welding current",
        "The clamp would scratch the paint on the store's shelving",
        "The machine's open-circuit voltage rises when it passes through shelving"
      ],
      "a": 0,
      "why": "Welding current takes every path back to the machine. Through bolted shelving, hinges or bearings it can arc and overheat at loose joints, here among paint and cardboard. The clamp goes on the part being welded, close to the joint."
    },
    {
      "id": "P-13",
      "c": "c3",
      "q": "Damion allows 9 hours of labour at J$3 200 an hour, J$38 500 for the beam and fixings, and J$4 700 for consumables. What is the price before GCT?",
      "o": [
        "J$46 400",
        "J$67 300",
        "J$72 000",
        "J$76 700"
      ],
      "a": 2,
      "why": "Labour is 9 × J$3 200 = J$28 800. Then J$28 800 + J$38 500 + J$4 700 = J$72 000. GCT is added at the current rate."
    },
    {
      "id": "P-14",
      "c": "c3",
      "q": "Before anyone uses the new hoist beam, what must it be marked with?",
      "o": [
        "Its safe working load, once tested and examined",
        "The fabricator's name and telephone number for repairs",
        "The date it was painted and the colour code of the paint",
        "The weight of the beam itself, for whoever takes it down"
      ],
      "a": 0,
      "why": "Lifting equipment is examined, and proof-tested where required, by a competent person, and clearly marked with its safe working load (SWL) so nobody overloads it. The test record is kept."
    },
    {
      "id": "P-15",
      "c": "c4",
      "q": "What is the gearbox housing most likely made of?",
      "o": [
        "Mild steel plate",
        "Grey cast iron",
        "Austenitic stainless steel",
        "Aluminium alloy"
      ],
      "a": 1,
      "why": "A dull grey, grainy fracture and crumbly chips are signs of grey cast iron, which is common for gearbox and pump housings. It needs a cast-iron method, such as nickel electrodes, short peened runs and slow cooling."
    },
    {
      "id": "P-16",
      "c": "c4",
      "q": "A spark test on the crusher pin gives short, bright streams full of bushy, star-like bursts. What should Tyrone conclude?",
      "o": [
        "It is mild steel, so any general electrode will do",
        "It is stainless steel, so it needs a stainless filler",
        "It is cast iron, so it must be brazed and not welded",
        "It is higher-carbon steel and needs a set procedure"
      ],
      "a": 3,
      "why": "Many bright, bushy bursts show high carbon. Such steel hardens and cracks next to a weld, so it needs preheat, low-hydrogen filler and slow cooling to a procedure, or the pin is replaced."
    },
    {
      "id": "P-17",
      "c": "c4",
      "q": "After the bucket edge is hardfaced, fine cracks run straight across each bead but stop at the buffer layer. What should Tyrone do?",
      "o": [
        "Grind off all the hardfacing and lay it again at a higher current",
        "Fill each crack with mild steel weld before the bucket is used",
        "Accept them if the maker says such check cracks are normal",
        "Reject the bucket, as any crack in hardfacing means it will fail"
      ],
      "a": 2,
      "why": "Many chromium-carbide hardfacing alloys form cross-cracks as they cool, which relieve stress and are expected. Cracks that run along the bead or down into the base metal are not normal and must be investigated."
    },
    {
      "id": "P-18",
      "c": "c5",
      "q": "What do Natasha's two sets of diagonal readings show?",
      "o": [
        "The frame was twisted before, and is now flat and square",
        "The frame was square before, and is now out of square",
        "The frame has grown longer because the new rail stretched it",
        "Both readings are within a few millimetres, so all is well"
      ],
      "a": 1,
      "why": "Equal diagonals mean a rectangle is square. A 3 mm difference before the work was close to square; 19 mm afterwards shows the frame has been pulled into a parallelogram by the shrinkage of the rail welds."
    },
    {
      "id": "P-19",
      "c": "c5",
      "q": "Which way of working would most likely have kept the grille square?",
      "o": [
        "Tack all joints, check square, then weld in balanced order",
        "Weld each joint fully in turn, starting from the left side",
        "Weld at the highest current so each joint is done quickly",
        "Weld one side of every joint, then cool them all with water"
      ],
      "a": 0,
      "why": "Tacking every joint first and checking the diagonals sets the frame square while it can still be adjusted; welding opposite sides and corners in turn balances the shrinkage. Water does not stop shrinkage and can crack some steels."
    },
    {
      "id": "P-20",
      "c": "c5",
      "q": "The old paint is thick and flaking and may be decades old. How should the team deal with it at the joints?",
      "o": [
        "Let the welding arc burn it off as they weld along each joint",
        "Wash it down with a chlorinated degreaser before they weld",
        "Paint over it with a primer so that the paint stops flaking off",
        "Strip it from the joints, with extraction and a respirator"
      ],
      "a": 3,
      "why": "Burning paint gives off harmful fume, very old paint may contain lead, and it spoils the weld. Remove it from the weld area with extraction and the respirator the risk assessment names; chlorinated solvents can form phosgene near the arc."
    }
  ]
}
