Repository: CESTIS-Technical-Services-Limited/C.E.S.T.I.S-Train

# CESTIS Training LMS + MegaData

> **Running the Centre day to day — backups, the weekly health check, the monthly USB copy, the
> yearly chores, and what to do when something goes wrong:**
> [`docs/RUNNING-THE-CENTRE.md`](docs/RUNNING-THE-CENTRE.md). Start there.

The Centre's static-page LMS (GitHub Pages, consumer-Gmail Drive — decision D1: strictly
zero-cost infrastructure) plus **MegaData**, a canonical append-only data layer designed to
replace per-page storage silos. **MegaData is built but not in use:** no broker is deployed, so
every page runs in its *legacy* mode, where records are kept on each device and synced to the

File: Offline System/study-kits/welding-fabrication-level-3/memfab0151b.json (part 2 of 2)
{
            ]
          }
        },
        {
          "note": "On a coded job the WPS gives a current **range**, and the dial on many machines is only a guide. Where readings must be recorded, measure the real current with a calibrated **clamp meter** on the cable.",
          "label": "Tip"
        }
      ]
    },
    {
      "title": "Setting up oxy-acetylene equipment",
      "blocks": [
        {
          "h": "Why acetylene needs special care"
        },
        {
          "table": {
            "head": [
              "Hazard",
              "Why",
              "Control"
            ],
            "rows": [
              [
                "Unstable under pressure",
                "Free acetylene can break down explosively if it is compressed above about 1 bar (15 psi)",
                "Never set the working pressure above about 1 bar (15 psi). For a bigger flame, use a bigger nozzle from the chart"
              ],
              [
                "Stored dissolved in acetone",
                "The cylinder is packed with a porous mass soaked in **acetone**, which holds the acetylene safely",
                "Store and use cylinders **upright**, so liquid acetone stays away from the valve. If a cylinder has been lying down, stand it upright for the time the supplier says before use"
              ],
              [
                "Acetone drawn out",
                "Taking gas too fast pulls acetone into the regulator and hoses; the flame turns smoky and purple-tinged",
                "Keep within the supplier's maximum withdrawal rate (often given as about one-seventh to one-fifth of the contents per hour). For big heating nozzles, connect several cylinders on a **manifold**"
              ],
              [
                "Explosive compounds",
                "Acetylene reacts with **copper, silver and mercury** to form acetylides, which can explode with a knock",
                "Never use copper pipe, or fittings high in copper (a common rule is no more than 70% copper); use only fittings made for acetylene"
              ],
              [
                "Very wide flammable range",
                "Acetylene burns in air at anything from about 2.5% to over 80%",
                "Leak test every joint; ventilate; no naked lights near cylinders"
              ]
            ]
          }
        },
        {
          "h": "Oxygen"
        },
        {
          "ul": [
            "Oxygen cylinders are at high pressure when full (often about 150–200 bar). A broken valve can turn a cylinder into a missile, so fit the valve cap when moving it and keep it chained upright.",
            "Oil and grease in contact with high-pressure oxygen can ignite violently. Never oil regulators, valves or fittings, and keep greasy gloves and rags away from them.",
            "Oxygen enrichment makes clothing and hair burn fiercely (see the work area section)."
          ]
        },
        {
          "h": "Moving and securing cylinders"
        },
        {
          "ul": [
            "Move cylinders upright on a **cylinder trolley**, chained, with valves shut and regulators removed or valve caps fitted. Never roll them on their sides, drop them, or lift them by the valve or the cap.",
            "In use, keep them upright and chained to a trolley, wall or stand, away from heat, sparks and electric cables.",
            "Store oxygen apart from fuel gases, by the distance or fire-resisting wall the Centre's rules give (a common rule is about 3–6 m). Keep full and empty cylinders apart and marked.",
            "Leave the acetylene cylinder key on the valve while the cylinder is in use, so it can be shut at once."
          ]
        },
        {
          "h": "The parts of the set"
        },
        {
          "table": {
            "head": [
              "Part",
              "Its job",
              "Check"
            ],
            "rows": [
              [
                "Cylinder valve",
                "Opens and closes the cylinder",
                "Outlet clean and free of oil; 'crack' it (open and shut quickly), standing to one side, to blow out dust, away from any flame"
              ],
              [
                "Regulator",
                "Reduces the cylinder pressure to a steady working pressure",
                "Right gas and thread; gauges undamaged; adjusting screw wound **out** before the cylinder valve is opened, so full pressure does not slam onto the diaphragm"
              ],
              [
                "Flashback arrestor",
                "Stops a flame travelling back through it, and stops reverse gas flow; many also have a cut-off that closes with heat or pressure",
                "Fitted at the regulator outlets (and at the torch where the maker says); in date; checked or replaced after any flashback"
              ],
              [
                "Non-return (check) valve",
                "Lets gas flow one way only, so oxygen cannot be pushed into the fuel hose or fuel into the oxygen hose",
                "Fitted at the torch inlets, or as the maker says"
              ],
              [
                "Hoses",
                "Carry the gases",
                "Fuel gas **red**; oxygen **blue** on international-pattern sets and **green** on American-pattern sets; no cuts, burns or soft spots; proper crimped fittings, never tape or wire"
              ],
              [
                "Fittings",
                "Join the parts",
                "Fuel-gas fittings have **left-hand threads**, usually with a groove or notches on the nut, so they cannot be fitted to oxygen equipment; never force a fitting"
              ],
              [
                "Torch and nozzle",
                "Mix the gases and shape the flame",
                "Nozzle size from the maker's chart for the job; seat and threads clean; torch valves shut and working"
              ]
            ]
          }
        },
        {
          "note": "A **non-return valve** stops gas flowing backwards. A **flashback arrestor** stops backward gas flow **and** stops a flame. The torch end needs at least non-return valves; the regulator end needs flashback arrestors.",
          "label": "Remember"
        },
        {
          "h": "Assembly, leak test and purge"
        },
        {
          "flow": [
            "Cylinders upright and chained, valves shut; valve outlets clean and free of oil",
            "Crack each cylinder valve briefly, standing to one side, to blow out dust",
            "Fit each regulator to its own gas with the adjusting screw wound out; tighten with the correct spanner, never by force",
            "Fit the flashback arrestors at the regulator outlets, then the hoses, the non-return valves and the torch",
            "Stand to one side of the regulator and open the cylinder valves **slowly**: acetylene usually no more than about 1–1½ turns, with the key left on; oxygen as the supplier says (often fully)",
            "Set the working pressures from the maker's chart for the nozzle",
            "With the torch valves shut, brush approved leak-detection fluid on every joint; bubbles show a leak; shut off and repair any leak before use",
            "Purge each hose on its own, one at a time, for a few seconds, in fresh air away from flames, to clear any mixed gas or air",
            "Light the torch as the maker says (usually acetylene first, with a spark lighter), then add oxygen to set the flame"
          ]
        },
        {
          "note": "Never test for leaks with a flame, and never rely on smell or sound. Stand to one side when opening a cylinder valve: if a regulator fails, its front and gauges can blow out.",
          "label": "Safety"
        },
        {
          "h": "Flames"
        },
        {
          "table": {
            "head": [
              "Flame",
              "What it looks like",
              "Uses"
            ],
            "rows": [
              [
                "Neutral",
                "A clear, rounded inner cone with no feather; about equal volumes of oxygen and acetylene",
                "Welding mild steel, and most gas welding and heating"
              ],
              [
                "Carburising (reducing)",
                "A white feather of extra acetylene round the inner cone",
                "Some hardfacing and some brazing; on steel it adds carbon and can make the weld brittle"
              ],
              [
                "Oxidising",
                "A short, sharp, pointed inner cone; a hissing sound; extra oxygen",
                "Bronze welding and brazing of brass (a slightly oxidising flame cuts zinc fuming); on steel it burns the metal and gives a foamy, sparking pool"
              ]
            ]
          }
        },
        {
          "h": "Backfire, flashback and emergencies"
        },
        {
          "table": {
            "head": [
              "Event",
              "What happens",
              "What to do"
            ],
            "rows": [
              [
                "Backfire",
                "The flame goes out with a pop and may relight; caused by touching the work, an overheated or dirty nozzle, or too low a pressure",
                "Shut the torch valves; find and correct the cause (clean or cool the nozzle, check the pressures); relight"
              ],
              [
                "Sustained backfire",
                "The flame burns back inside the torch with a squeal or hiss; the torch gets hot",
                "Shut the torch **oxygen** valve at once, then the fuel valve; close the cylinder valves; let the torch cool; find the cause before relighting"
              ],
              [
                "Flashback",
                "Flame travels back up the hose towards the regulator",
                "Close both cylinder valves at once if it is safe. Take the arrestors and hoses out of use until they are checked or replaced; find the cause"
              ],
              [
                "Acetylene cylinder heated, for example in a fire",
                "It can burst, even hours later",
                "If it is safe, shut the valve; clear the area; call the fire brigade (110); cool the cylinder with water from a protected place; do not move it"
              ]
            ]
          }
        },
        {
          "h": "Shutting down"
        },
        {
          "p": "Close the torch valves in the order the maker gives (many makers say fuel gas first, then oxygen). Close both cylinder valves. Open each torch valve in turn to let the gas out of its hose, then close it. Wind out the regulator adjusting screws, coil the hoses and hang up the torch. Follow the maker's instructions and the Centre's rules."
        }
      ]
    },
    {
      "title": "Joint preparation, fit-up and inspection",
      "blocks": [
        {
          "h": "Groove (butt) joint terms"
        },
        {
          "table": {
            "head": [
              "Term",
              "Meaning",
              "If it is wrong"
            ],
            "rows": [
              [
                "Bevel angle",
                "The angle cut on one plate edge",
                "Too small: the electrode cannot reach the root, giving lack of side-wall fusion and trapped slag. Too large: wasted weld metal and time, and more distortion"
              ],
              [
                "Included (groove) angle",
                "The total angle between the two bevels; two 30° bevels give 60°",
                "As for the bevel angle"
              ],
              [
                "Root face (land)",
                "The flat left at the bottom of the bevel",
                "Too thick: incomplete root penetration. Too thin: the edges melt away and the root sags"
              ],
              [
                "Root gap (opening)",
                "The space between the plates at the root",
                "Too small: incomplete penetration. Too wide: burn-through, a sagging root and extra weld metal"
              ],
              [
                "Backing",
                "A strip or ring under the root that supports the root pass",
                "Must be the material the WPS says, fitted tight with no gap, and fused in"
              ]
            ]
          }
        },
        {
          "h": "Working out bevel sizes"
        },
        {
          "p": "For a single-V butt joint:"
        },
        {
          "ul": [
            "**Bevel depth = plate thickness − root face**",
            "**Width of each bevel at the top = bevel depth × tan (bevel angle)**",
            "**Width of the groove at the top = 2 × bevel width + root gap**"
          ]
        },
        {
          "table": {
            "head": [
              "16 mm plate, 30° bevel, 2 mm root face, 3 mm gap",
              "Working"
            ],
            "rows": [
              [
                "Bevel depth",
                "16 − 2 = 14 mm"
              ],
              [
                "Width of each bevel",
                "14 × tan 30° = 14 × 0.577 = 8.1 mm"
              ],
              [
                "Width of the groove at the top",
                "2 × 8.1 + 3 = 19.2 mm"
              ],
              [
                "Included angle",
                "2 × 30° = 60°"
              ]
            ]
          }
        },
        {
          "p": "Pipe is often bevelled at **37.5°** (an included angle of 75°), with a root face of about 1.5 mm and a gap of about 2–3 mm, as the WPS says. tan 37.5° = 0.767."
        },
        {
          "note": "Work the sizes out **before** cutting and write them on the plan, so that the person bevelling and the person inspecting use the same figures. A tolerance written as 2.5 ± 0.5 mm means anything from 2 mm to 3 mm is acceptable.",
          "label": "Tip"
        },
        {
          "h": "Choosing the preparation"
        },
        {
          "table": {
            "head": [
              "Preparation",
              "When it is used",
              "Points"
            ],
            "rows": [
              [
                "Square edge",
                "Thin plate",
                "Little preparation; limited thickness"
              ],
              [
                "Single-V",
                "Medium plate, or where only one side can be reached, as on pipe",
                "Simple; but on thick plate it needs more weld metal than a double-V and causes more angular distortion"
              ],
              [
                "Double-V",
                "Thick plate that can be welded from both sides",
                "About half the weld metal of a single-V of the same angle; welding the sides in turn balances shrinkage; the first root is back gouged"
              ],
              [
                "Single or double bevel",
                "Tee and corner joints that need full penetration",
                "Only one member is bevelled"
              ],
              [
                "J and U",
                "Very thick plate",
                "Less weld metal than a V at large thicknesses, but costly to machine"
              ]
            ]
          }
        },
        {
          "h": "Cutting and cleaning"
        },
        {
          "ul": [
            "Cut and bevel by oxy-fuel cutting, plasma, a bevelling machine or grinding, as the WPS allows. Grind off the hard, oxidised skin that thermal cutting leaves, back to bright metal.",
            "Clean the joint faces and about 25 mm each side (or as the WPS says) back to bright metal: rust, mill scale, paint, oil, grease and moisture all cause porosity, lack of fusion or hydrogen cracking.",
            "For stainless steel, use brushes and discs kept **only** for stainless. Bits of carbon steel left on stainless rust and spoil its corrosion resistance.",
            "Check the edges of thick plate for laminations (layers inside the plate) if the WPS or the inspector asks."
          ]
        },
        {
          "h": "Fit-up and tacking"
        },
        {
          "ul": [
            "Set the root gap with spacers or gap gauges. On pipe, hold the ends in line with an even gap with a **line-up clamp** (internal or external).",
            "Check **hi-lo** (the step between the two inside or outside surfaces) with a hi-lo gauge. Pipe is never perfectly round: if the hi-lo is over the limit, turn or re-align one pipe to share out the mismatch, and measure again. Never try to fill a step with weld.",
            "Tacks on a coded joint become part of the final weld (or are ground out), so they are made by a **qualified welder** to the WPS, with the same electrode and preheat.",
            "Make tacks small, sound and evenly spaced, with tapered ends so the root pass blends in. Grind out any cracked tack.",
            "On pipe, use the number of tacks (often 3 or 4) or the bridge tacks the WPS allows."
          ]
        },
        {
          "h": "Inspecting the fit-up"
        },
        {
          "table": {
            "head": [
              "Check",
              "How"
            ],
            "rows": [
              [
                "Material grade and heat number",
                "Against the certificate and the parts list"
              ],
              [
                "Bevel angle",
                "Bevel gauge or protractor"
              ],
              [
                "Root face",
                "Steel rule or weld gauge"
              ],
              [
                "Root gap",
                "Gap gauge, feeler blades or taper gauge"
              ],
              [
                "Hi-lo and alignment",
                "Hi-lo gauge; straight edge"
              ],
              [
                "Cleanliness",
                "By eye, both faces and each side"
              ],
              [
                "Tacks",
                "Size, spacing, no cracks; made by a qualified welder"
              ],
              [
                "Consumables and preheat",
                "Right electrodes at the joint from proper storage; preheat equipment and temperature crayons ready"
              ]
            ]
          }
        },
        {
          "p": "Record each result on the **fit-up inspection sheet**: the joint number, the values measured, the gauges used, the date and your name. On a coded job the inspector or supervisor signs it off before welding starts. A joint outside the WPS ranges is corrected and inspected again; it is never welded 'and made up with an extra pass'."
        }
      ]
    },
    {
      "title": "Preheat, hydrogen control and distortion",
      "blocks": [
        {
          "h": "Hydrogen (cold) cracking"
        },
        {
          "p": "Hydrogen cracking needs **three things at once**:"
        },
        {
          "ul": [
            "**Hydrogen** in the weld, from moisture in coatings, damp air, rust, oil, paint or condensation.",
            "A **hard, brittle structure** in the weld or the heat-affected zone (HAZ), from higher-carbon or alloy steels, or thick sections that cool fast.",
            "**Stress**, from shrinkage and restraint."
          ]
        },
        {
          "p": "The cracks can appear **hours or even days** after welding, often in the HAZ, so they can be missed. Take away any one of the three and the risk falls."
        },
        {
          "table": {
            "head": [
              "Control",
              "How it helps"
            ],
            "rows": [
              [
                "Low-hydrogen electrodes, kept in the oven and quiver",
                "Less hydrogen goes into the weld"
              ],
              [
                "Clean, dry joints",
                "Removes the moisture, rust, oil and paint that add hydrogen"
              ],
              [
                "Preheat to the WPS",
                "Slows cooling, so less hard structure forms and hydrogen has time to escape"
              ],
              [
                "Interpass temperature control",
                "Keeps the joint within the tested range: a minimum to keep cooling slow, a maximum to protect toughness"
              ],
              [
                "Sensible fit-up and restraint",
                "Less locked-in stress"
              ],
              [
                "Post-heating or slow cooling, when the WPS says",
                "Lets hydrogen escape before the joint is cold"
              ]
            ]
          }
        },
        {
          "h": "Preheat in practice"
        },
        {
          "ul": [
            "The WPS gives the minimum preheat. It depends on the steel's make-up (its carbon equivalent), the thickness, the hydrogen level of the process and the restraint.",
            "Heat a wide band on both sides of the joint (often at least 75 mm each side, or as the WPS says) with a heating torch or electric heaters, so the heat soaks right through.",
            "Measure on the parent metal at the distance the WPS gives (often 75 mm from the joint), on the side away from the heat where possible, after the heat has had time to spread.",
            "Use **temperature-indicating crayons** (the mark melts and looks wet and glossy at the crayon's rated temperature, and stays dry and chalky below it) or a contact thermometer.",
            "Tack welds need the same preheat as the main weld, because small tacks cool very fast.",
            "On a humid morning cold plate can be wet with condensation. Even where no preheat is needed, warming the joint until it is dry and slightly warm drives off moisture that would add hydrogen."
          ]
        },
        {
          "h": "Interpass temperature"
        },
        {
          "p": "The **interpass temperature** is the temperature of the joint just before the next pass starts. The WPS may set a **minimum** (often the same as the preheat) and a **maximum** (to protect toughness and, on some steels, strength). Measure it beside the joint before each pass. If it is above the maximum, wait for the joint to cool in air; never cool it with water."
        },
        {
          "h": "Distortion"
        },
        {
          "p": "Weld metal and the hot metal beside it shrink as they cool. The pull folds plates up (**angular distortion**), bows long members (**longitudinal shrinkage**) and pulls parts together (**transverse shrinkage**)."
        },
        {
          "table": {
            "head": [
              "Method",
              "How it helps"
            ],
            "rows": [
              [
                "Less weld metal",
                "Smallest weld and groove the drawing and WPS allow; double-sided preparations on thick plate; accurate fit-up with no oversized gaps"
              ],
              [
                "Pre-setting",
                "Set the parts out of line by the amount they will pull, so the weld pulls them straight"
              ],
              [
                "Balanced welding",
                "Weld equal amounts on each side of the joint, or of the member's centre line, in turn; or two welders working opposite each other at the same time"
              ],
              [
                "Sequence",
                "Weld from the centre outwards; use **back-step** welding (short lengths each welded back towards the last) or **skip** welding on long seams, to spread the heat"
              ],
              [
                "Restraint",
                "Clamps, strongbacks or jigs hold parts while they cool"
              ],
              [
                "Tacking",
                "Balanced tacks of the right size and spacing"
              ]
            ]
          }
        },
        {
          "note": "Restraint stops distortion but locks in stress. A joint clamped too rigidly can **crack**, because the shrinkage has nowhere to go: this is worst in thick, hard or hydrogen-sensitive steel. Use only the restraint the WPS and your instructor allow.",
          "label": "Safety"
        },
        {
          "h": "A distortion plan for a long member"
        },
        {
          "flow": [
            "Reduce weld metal by joint design and accurate fit-up",
            "Pre-set or pre-bend against the expected pull",
            "Tack in a balanced pattern; fit strongbacks or clamps",
            "Plan the sequence: centre outwards, balanced, back-step or skip on long seams",
            "Check straightness and squareness at set stages, and record them",
            "Adjust the sequence if the member starts to move"
          ]
        }
      ]
    },
    {
      "title": "Revision",
      "blocks": [
        {
          "p": "Use this checklist to test yourself. If you cannot honestly say \"I can\" to a line, go back to that section and work on it with your instructor."
        },
        {
          "h": "I can ..."
        },
        {
          "ul": [
            "I can explain what a WPS, a PQR and a WPQ record are, and how they link.",
            "I can list what a WPS contains and use it to plan the preparation of a joint.",
            "I can check a welder's qualification against the process, position, material, thickness and date.",
            "I can name welding positions in the AWS and ISO systems.",
            "I can choose between OAW and MMAW for a job and give my reasons.",
            "I can write a preparation plan and give a toolbox talk.",
            "I can explain how a hot work permit works, from planning to sign-off.",
            "I can read E6010, E6013 and E7018 classifications, and the H4, H8 and R marks.",
            "I can store, dry, issue and trace electrodes correctly, and say why cellulosic electrodes are never baked.",
            "I can set up an MMAW station: supply, duty cycle, cables, return path, polarity, current and VRD.",
            "I can work out a duty cycle at a new current.",
            "I can explain the hazards of acetylene and oxygen and how each one is controlled.",
            "I can assemble, leak test, purge, light and shut down an oxy-acetylene set, and explain arrestors and non-return valves.",
            "I can set a neutral, carburising or oxidising flame and say what each is for.",
            "I can say what to do after a backfire, a sustained backfire or a flashback.",
            "I can work out bevel depth, bevel width and groove width for a single-V.",
            "I can prepare, fit and tack a plate or pipe joint, and inspect it with gauges.",
            "I can explain hydrogen cracking and how preheat, clean joints and dry electrodes prevent it.",
            "I can measure preheat and interpass temperature correctly.",
            "I can plan the control of distortion on a long member.",
            "I can keep fit-up, consumable and handover records."
          ]
        },
        {
          "h": "Key terms"
        },
        {
          "terms": [
            [
              "Acetone",
              "The liquid in the porous filling of an acetylene cylinder that holds the acetylene safely"
            ],
            [
              "Back-step welding",
              "Welding short lengths, each one back towards the last, to spread the heat"
            ],
            [
              "Backfire",
              "The flame going out with a pop, sometimes relighting"
            ],
            [
              "Bevel angle",
              "The angle cut on one plate edge for a groove weld"
            ],
            [
              "Code",
              "A published set of rules for a type of welding work"
            ],
            [
              "Continuity log",
              "A record showing that a welder keeps using a process, so the qualification stays in force"
            ],
            [
              "Duty cycle",
              "The percentage of 10 minutes a machine can weld at a given current"
            ],
            [
              "Flashback",
              "Flame travelling back up the hose towards the regulator"
            ],
            [
              "Flashback arrestor",
              "A device that stops a flame and backward gas flow"
            ],
            [
              "Heat-affected zone (HAZ)",
              "Parent metal beside the weld that was changed by the heat but not melted"
            ],
            [
              "Hi-lo",
              "The step between the surfaces of two pipes or plates at a joint"
            ],
            [
              "Hot work permit",
              "Written permission to weld, cut or grind where there is a fire risk"
            ],
            [
              "Hydrogen cracking",
              "Cracking caused by hydrogen, a hard structure and stress together; it can appear hours after welding"
            ],
            [
              "Interpass temperature",
              "The temperature of the joint just before the next pass"
            ],
            [
              "Line-up clamp",
              "A clamp that holds two pipe ends in line with the right gap for tacking"
            ],
            [
              "Manifold",
              "A pipe that joins several cylinders to supply one torch"
            ],
            [
              "Neutral flame",
              "An oxy-acetylene flame with about equal volumes of oxygen and acetylene"
            ],
            [
              "Non-return valve",
              "A valve that lets gas flow one way only"
            ],
            [
              "Open-circuit voltage (OCV)",
              "The voltage at the holder when the machine is on and no arc is struck"
            ],
            [
              "PQR",
              "Procedure qualification record: the record of the test weld that supports a WPS"
            ],
            [
              "Preheat",
              "Heating the joint before welding, to slow its cooling"
            ],
            [
              "Quiver",
              "A small heated holder for low-hydrogen electrodes on site"
            ],
            [
              "Root face",
              "The flat left at the bottom of a bevel"
            ],
            [
              "Root gap",
              "The space between the parts at the root of the joint"
            ],
            [
              "Specification",
              "The client's or engineer's document for one job"
            ],
            [
              "Toolbox talk",
              "A short briefing on the hazards, controls and roles before work"
            ],
            [
              "Valve cap",
              "A cover fitted over a cylinder valve to protect it while the cylinder is moved"
            ],
            [
              "VRD",
              "Voltage-reducing device: lowers the voltage at the holder when no arc is burning"
            ],
            [
              "WPQ",
              "Welder performance qualification: the record that a welder passed a test"
            ],
            [
              "WPS",
              "Welding procedure specification: written instructions for making a weld to the code"
            ]
          ]
        }
      ]
    }
  ],
  "cases": {
    "c1": {
      "title": "Pipe fit-ups for a pumping station near Bushy Park",
      "text": "Kadeem is leading a team preparing butt joints in carbon steel pipe with an 11 mm wall for a new pumping station near Bushy Park, St Catherine. The WPS gives a 37.5° bevel, a root face of 1.5 ± 0.5 mm, a root gap of 3 ± 0.5 mm and a hi-lo limit of 1.5 mm. The root pass is welded with E6010 and the fill and cap with E7018. One trainee has put the E6010 packets into the electrode oven with the E7018 'to keep them all dry'. On the first joint the gap measures 4 mm at the top and 2.5 mm at the bottom, and the hi-lo is 2.5 mm at one point."
    },
    "c2": {
      "title": "Heating and bending at a training centre in Moneague",
      "text": "Shanoya leads a heating and bending job at a training centre in Moneague, St Ann. The large heating nozzle uses about 1 800 litres of acetylene an hour, and the gas supplier says one of its acetylene cylinders should give no more than 1 000 litres an hour. During the set-up a trainee tries to screw the fuel hose nut onto the oxygen regulator and finds it will not turn. Later in the morning, a small flashback is stopped by the flashback arrestor on the acetylene line."
    },
    "c3": {
      "title": "Site welding for a warehouse frame near Montego Bay",
      "text": "Garfield's team must weld the steel frame of a warehouse on a site near Montego Bay, St James. There is no mains supply yet, so the contractor has hired an engine-driven welder with auxiliary power outlets, and two inverters run from a generator. The welders will use 4.0 mm E7018 at about 160 A; the inverters' rating plates read 200 A at 35%. Rain is forecast for the afternoon, and the store with the electrode oven is 20 km away."
    },
    "c4": {
      "title": "A box girder for a footbridge in Falmouth",
      "text": "Tamika is the charge hand on a 14 m box girder for a footbridge in Falmouth, Trelawny. The flanges are 25 mm plate. The WPS for the flange splices calls for E7018 H4R electrodes, a preheat of at least 80 °C measured 75 mm from the joint, and a maximum interpass temperature of 250 °C. The long web-to-flange fillet welds run the full length on both sides. It is a humid morning, and the plates stood outside overnight."
    },
    "c5": {
      "title": "A hot work permit in a hotel kitchen in Negril",
      "text": "Dwight's team must repair a cracked steel bracket on a kitchen exhaust hood at a hotel in Negril, Westmoreland, with MMAW, and braze a copper fitting nearby with an oxy-acetylene torch. There are grease deposits inside the hood's duct, and the kitchen's LPG supply pipe runs along the wall 2 m away. The hotel's engineer issued the hot work permit at 11:30 am, valid for four hours. At 3:20 pm one weld is still to do."
    }
  },
  "questions": [
    {
      "id": "P-01",
      "c": "c1",
      "q": "To the nearest 0.1 mm, how wide should the top of each bevel be? (tan 37.5° = 0.767)",
      "o": [
        "8.4 mm",
        "7.3 mm",
        "5.5 mm",
        "14.6 mm"
      ],
      "a": 1,
      "why": "The bevel depth is 11 − 1.5 = 9.5 mm, and 9.5 × 0.767 = 7.3 mm. 8.4 mm forgets to take off the root face, 5.5 mm uses tan 30°, and 14.6 mm is both bevels together."
    },
    {
      "id": "P-02",
      "c": "c1",
      "q": "What should Kadeem do about the uneven gap on the first joint?",
      "o": [
        "Weld it, using a smaller electrode where the gap is wide",
        "Weld it, and add an extra cap pass over the wide part",
        "Accept it, since the average gap is close to 3 mm",
        "Re-set the pipes until the gap is 2.5–3.5 mm all round"
      ],
      "a": 3,
      "why": "The WPS allows 3 ± 0.5 mm, so 4 mm is outside it. The joint is corrected and inspected again before welding; changing the technique or averaging the readings does not bring a joint inside the procedure."
    },
    {
      "id": "P-03",
      "c": "c1",
      "q": "The hi-lo is 2.5 mm at one point. What is the best first step?",
      "o": [
        "Turn or re-align one pipe, then measure again",
        "Fill the step with extra weld metal during the root pass",
        "Accept it, because the cap pass will cover the step",
        "Open the root gap to 5 mm so the root can bridge the step"
      ],
      "a": 0,
      "why": "Pipe is never perfectly round, so turning or re-aligning one pipe in the line-up clamp usually brings the hi-lo within the 1.5 mm limit. A step that is welded over leaves a poorly fused root on one side, and a 5 mm gap breaks the WPS."
    },
    {
      "id": "P-04",
      "c": "c1",
      "q": "Why must the E6010 electrodes come out of the oven?",
      "o": [
        "The oven's heat softens the E6010 core wire",
        "Mixing them makes the E7018 pick up moisture",
        "Baking drives out moisture their coating needs",
        "E6010 must be kept cold to stop it taking up damp"
      ],
      "a": 2,
      "why": "Cellulosic electrodes such as E6010 rely on a little moisture in the coating for their forceful arc, so baking spoils them. They are kept in their closed packet at room temperature, apart from the low-hydrogen electrodes."
    },
    {
      "id": "P-05",
      "c": "c2",
      "q": "What is the fewest acetylene cylinders that should be connected on a manifold for this nozzle?",
      "o": [
        "One cylinder, with its valve opened fully",
        "One cylinder, at a higher pressure",
        "Two cylinders",
        "Four cylinders"
      ],
      "a": 2,
      "why": "1 800 ÷ 1 000 = 1.8, so at least two cylinders are needed to keep each within the supplier's withdrawal rate. Drawing too fast from one cylinder pulls out acetone, and raising the pressure above about 1 bar is dangerous."
    },
    {
      "id": "P-06",
      "c": "c2",
      "q": "Why would the fuel hose nut not screw onto the oxygen regulator?",
      "o": [
        "Fuel-gas fittings have left-hand threads",
        "The thread was dry and needed a drop of oil",
        "The nut was cross-threaded and needs a bigger spanner",
        "Oxygen fittings are metric and fuel fittings imperial"
      ],
      "a": 0,
      "why": "Fuel-gas connections have left-hand threads (usually with a groove or notches on the nut) so they cannot be fitted to oxygen equipment by mistake. Never force a fitting, and never put oil on anything that carries oxygen."
    },
    {
      "id": "P-07",
      "c": "c2",
      "q": "What should happen to the acetylene flashback arrestor now that it has stopped a flashback?",
      "o": [
        "Keep using it, since it has just shown that it works properly",
        "Turn the acetylene pressure up so a flame cannot burn back",
        "Move it from the regulator end to the torch end of the hose",
        "Have it checked or replaced as the maker says"
      ],
      "a": 3,
      "why": "An arrestor that has stopped a flashback may be damaged, or its cut-off may have closed. It is checked or replaced as the maker says, and the cause of the flashback is found before the set is used again."
    },
    {
      "id": "P-08",
      "c": "c3",
      "q": "Using the usual estimate, about how long in every 10 minutes can each inverter weld at 160 A?",
      "o": [
        "About 3½ minutes",
        "About 5½ minutes",
        "About 4½ minutes",
        "About 10 minutes"
      ],
      "a": 1,
      "why": "35 × (200 ÷ 160)² = 35 × 1.56 = about 55%, so about 5½ minutes in 10. 3½ minutes is the rating at 200 A, and 4½ minutes comes from forgetting to square the ratio. In the Jamaican sun it may be less."
    },
    {
      "id": "P-09",
      "c": "c3",
      "q": "Where should the engine-driven welder be placed?",
      "o": [
        "Outdoors on firm ground, exhaust away from people",
        "Inside the site container, to keep it out of the rain",
        "In the half-built store room, out of the sun and dry",
        "On the truck, with a tarpaulin over the whole machine"
      ],
      "a": 0,
      "why": "Engine exhaust contains carbon monoxide, which can build up to deadly levels in a container or room, and a covered machine overheats. It goes outdoors on firm, level ground with the exhaust pointing away from people and openings."
    },
    {
      "id": "P-10",
      "c": "c3",
      "q": "With rain forecast for the afternoon, what should Garfield plan?",
      "o": [
        "Weld faster through the rain so the joints are finished",
        "Turn the current down so the wet electrodes do not spatter",
        "Stop arc welding when it rains; cover joints and machines",
        "Keep welding, but have the welders wear rubber boots"
      ],
      "a": 2,
      "why": "Rain soaks PPE and the ground, making shock far more likely, and wet joints add hydrogen to the weld. Arc welding stops, joints and machines are covered, and work restarts only when everything is dry and checked."
    },
    {
      "id": "P-11",
      "c": "c3",
      "q": "How should the E7018 electrodes be kept on this site?",
      "o": [
        "In their opened box, in the shade under the truck",
        "In portable ovens run from the welder's power",
        "Wrapped in a plastic bag with the day's supply",
        "In the sun, so that the heat keeps them dry"
      ],
      "a": 1,
      "why": "Low-hydrogen electrodes must stay in a heated oven or quiver once opened. The engine-driven welder's auxiliary outlets can power portable rod ovens, so electrodes are issued in small amounts and the rest stay heated."
    },
    {
      "id": "P-12",
      "c": "c4",
      "q": "Where and when should the preheat be checked?",
      "o": [
        "On the joint face, as the torch is taken away",
        "At the far end of the flange, its coolest part",
        "By hand, when the steel is too hot to touch",
        "75 mm from the joint, once the heat has spread"
      ],
      "a": 3,
      "why": "The WPS sets where the temperature is measured. The surface the flame has just heated reads falsely high, so the heat is given time to soak through and the reading is taken 75 mm from the joint with a crayon or contact thermometer."
    },
    {
      "id": "P-13",
      "c": "c4",
      "q": "Before the next pass on a splice, the contact thermometer reads 290 °C. What should happen?",
      "o": [
        "Weld the next pass at once while it is hot",
        "Cool the joint with water to save time",
        "Turn the current down and carry on welding",
        "Wait for it to cool in air to below 250 °C"
      ],
      "a": 3,
      "why": "The maximum interpass temperature protects the toughness of the weld and the HAZ. The joint is left to cool in air to below 250 °C (but not below the minimum preheat); quenching with water can crack it."
    },
    {
      "id": "P-14",
      "c": "c4",
      "q": "What does the H4 in E7018 H4R tell Tamika?",
      "o": [
        "The electrode is for the 4G overhead position",
        "The weld metal is very low in hydrogen",
        "The electrode may be re-baked up to four times",
        "The electrode is 4 mm in diameter"
      ],
      "a": 1,
      "why": "H4 means no more than about 4 ml of diffusible hydrogen per 100 g of weld metal. Low hydrogen, with preheat, is what keeps hydrogen cracking out of thick, restrained flange splices."
    },
    {
      "id": "P-15",
      "c": "c4",
      "q": "Which way of welding the long web-to-flange fillets will best keep the girder straight?",
      "o": [
        "One welder, running each fillet from end to end in one go",
        "Weld the whole of one side first, then the whole other side",
        "Two welders, one each side, working from the middle out",
        "One welder starting at each end, meeting in the middle"
      ],
      "a": 2,
      "why": "Welding both sides at the same time balances the shrinkage, and working from the centre outwards lets the ends move freely. Welding one side first bows the girder towards that side."
    },
    {
      "id": "P-16",
      "c": "c5",
      "q": "Before any hot work, what must be done about the grease inside the duct?",
      "o": [
        "Have it cleaned out and the duct openings covered",
        "Weld quickly, so the grease has no time to heat up",
        "Keep a bucket of water by the duct in case of fire",
        "Nothing, as it is inside the duct, not on the bracket"
      ],
      "a": 0,
      "why": "Grease in an exhaust duct is a serious fire load: heat through the steel or a spark can light it, and duct fires spread fast. It is cleaned out and the openings covered before the permit is issued; water is the wrong thing to throw on burning grease."
    },
    {
      "id": "P-17",
      "c": "c5",
      "q": "At 3:20 pm, what should Dwight do about the permit?",
      "o": [
        "Finish the last weld quickly, then return it",
        "Ask the engineer to check the area and renew it",
        "Change the time on it, as nothing has changed",
        "Carry on while the extinguisher is still beside him"
      ],
      "a": 1,
      "why": "The permit runs out at 3:30 pm. Hot work may carry on only while a valid permit covers it, so the issuer must re-check the area and renew it before the last weld; nobody else may alter its times."
    },
    {
      "id": "P-18",
      "c": "c5",
      "q": "What should be done about the LPG pipe 2 m from the work?",
      "o": [
        "Have the hotel isolate it, and shield it",
        "Nothing, since gas pipes are made of steel and cannot leak",
        "Wrap it in wet rags and weld as fast as possible",
        "Point the torch flame away from it while brazing"
      ],
      "a": 0,
      "why": "A fuel gas line next to hot work must be protected: the hotel isolates it where it can, and fire-resistant screens or blankets keep heat and sparks off it. Leak checks before the work starts are part of the permit."
    },
    {
      "id": "P-19",
      "c": null,
      "q": "Under the usual AWS structural code tables, which job does a welder's 3G plate qualification with E7018 NOT cover?",
      "o": [
        "Flat butt welds on plate",
        "Vertical-up butt welds on plate",
        "Overhead butt welds on plate",
        "Horizontal fillet welds on plate"
      ],
      "a": 2,
      "why": "A 3G plate test covers flat, horizontal and vertical plate welds, but not overhead work, which needs a 4G test (or a pipe test that covers it). Always check the record against the code's table."
    },
    {
      "id": "P-20",
      "c": null,
      "q": "A brass fitting is to be bronze welded with oxy-acetylene. Which flame is usually used?",
      "o": [
        "A neutral flame",
        "A carburising flame",
        "A soft, yellow, smoky flame",
        "A slightly oxidising flame"
      ],
      "a": 3,
      "why": "A slightly oxidising flame forms a thin oxide film on the brass that cuts the fuming and loss of zinc. A neutral flame is for welding steel; a carburising flame would add carbon and smoke."
    }
  ]
}
